Repository: sha5dow/mechdatum

File: src/content/docs/en/machine-elements/friction-materials-properties.md
---
title: "Friction materials properties"
sidebar:
  label: "Friction materials"
description: "Technical reference: Friction materials properties"
keywords: ["friction material brake clutch coefficient", "machine-elements"]
category: "machine-elements"
topic: "clutches-brakes"
subcategory: "friction-materials"
skill: "machine-element-reference-table"
launch_phase: 6
last_updated: "2026-07-22"
verified: true
---

Friction materials are compounds designed to convert kinetic energy into heat through controlled friction in brakes and clutches. They consist of a binder matrix (phenolic resin, rubber, or sintered metal), fibrous reinforcements (aramid, glass, carbon, steel), and friction modifiers (graphite, ceramic particles, metallic sulfides) that adjust the coefficient of friction, wear resistance, and thermal stability. In electromagnetic applications, the friction material is mounted flush with the steel surface of the rotor or electromagnet, allowing the magnetic flux to close the circuit through the air gap while the friction layer reduces steel wear (principle of electromagnetic clutches and brakes). The exact combination of components determines behavior with respect to temperature, contact pressure, sliding speed, and environment (dry, wet, lubricated).

## Technical Properties

The suitability of a friction material is evaluated by a set of interdependent properties whose typical values for the most common families are summarized below.

| Property | Organic Material | Semi-metallic | Sintered Metallic | Carbon | Ceramic |
|-----------|-------------------|---------------|-----------------------|---------|----------|
| Static friction coefficient (dry, against steel/cast iron) | 0,35 – 0,45 | 0,38 – 0,48 | 0,30 – 0,50 | 0,25 – 0,35 | 0,40 – 0,50 |
| Maximum continuous temperature | 250 °C / 482 °F | 400 °C / 752 °F | 600 °C / 1112 °F | 500 °C / 932 °F | 800 °C / 1472 °F |
| Allowable contact pressure (static) | 0,7 MPa / 100 psi | 1,4 MPa / 200 psi | 2,8 MPa / 400 psi | 1,0 MPa / 145 psi | 2,0 MPa / 290 psi |
| PV limit (pressure × velocity) dry | 1,5 MPa·m/s<br>43 000 psi·ft/min | 2,2 MPa·m/s<br>63 000 psi·ft/min | 3,5 MPa·m/s<br>100 000 psi·ft/min | 1,0 MPa·m/s<br>28 500 psi·ft/min | 2,8 MPa·m/s<br>80 000 psi·ft/min |
| Relative wear rate* | Medium | Low–medium | Very low | Medium–high | Low |
| Thermal conductivity | 0,5 – 1,5 W/(m·K) | 3 – 15 W/(m·K) | 10 – 40 W/(m·K) | 20 – 50 W/(m·K) | 1 – 5 W/(m·K) |

*Wear rate depends strongly on PV load and temperature; values indicate qualitative comparison under equivalent nominal conditions.

## Friction Coefficients

The coefficient of friction of a friction pair varies with temperature, specific pressure, sliding speed, and the presence of contaminants. The following tables list common working ranges for frequent combinations in brakes and clutches.

### Coefficients in dry conditions (approximately 20 °C / 68 °F)

| Friction Material | Counterface | Static (μₛ) | Dynamic (μₖ) |
|----------------------|------------|---------------|---------------|
| Organic (molded) | Cast iron / steel | 0,35 – 0,42 | 0,32 – 0,38 |
| Organic (molded) | Stainless steel | 0,30 – 0,37 | 0,28 – 0,33 |
| Semi-metallic | Gray cast iron | 0,38 – 0,48 | 0,35 – 0,43 |
| Sintered, copper-base | Carbon steel | 0,30 – 0,45 | 0,28 – 0,42 |
| Sintered, iron-base | Carbon steel | 0,35 – 0,50 | 0,30 – 0,45 |
| Carbon composite | Steel | 0,25 – 0,35 | 0,22 – 0,30 |
| Ceramic (alumina base) | Cast iron | 0,42 – 0,50 | 0,40 – 0,48 |

### Coefficients in the presence of moisture or lubricant

| Friction Material | Counterface | Condition | Typical Static Coefficient |
|----------------------|------------|-----------|-----------------------------|
| Organic (paper friction) | Steel | ATF oil bath | 0,10 – 0,14 |
| Sintered, bronze-base | Steel | Oil lubricated | 0,08 – 0,12 |
| Carbon | Steel | Wet (water) | 0,15 – 0,20 |
| Semi-metallic | Cast iron | Light rain (road) | 0,25 – 0,30 |

## Common Materials

Friction materials are grouped into families based on their binder and reinforcement filler. Each offers a specific balance of grip, thermal stability, and durability.

- **Organic (NAO – Non Asbestos Organic):** Matrix of phenolic resin modified with rubber, glass fibers, aramid, and graphite. Excellent modulation, low noise, reduced disc attack. Typical maximum temperature 250 °C / 482 °F. Common in passenger car brake pads.
- **Semi-metallic:** Contain 30–65 % metal fibers or powders (steel, copper) in an organic matrix. Higher thermal conductivity than organics (3–15 W/(m·K)), stability up to 400 °C / 752 °F, and good fade resistance. Universal application in automotive brakes.
- **Sintered metallic:** Copper, iron, tin, and graphite powders compacted at high pressure and temperature without resin. Extreme PV capacity, withstand 600 °C / 1112 °F. Used in industrial clutches, heavy machinery, competition, and railway brakes.
- **Carbon composite:** Carbon fiber reinforcement in a carbon or carbon-silicon matrix. Very low weight, resistance to temperatures above 500 °C / 932 °F, but higher dry wear. Aerospace and high-performance racing applications.
- **Ceramic:** Composites of ceramic fibers and metal particles in a thermoset or sintered matrix. Very stable coefficient even at 800 °C / 1472 °F. Used in high-performance brakes and sports vehicles.
- **Paper friction (wet friction):** Cellulosic or aramid sheets impregnated with resin and friction particles. They operate immersed in oil; μ between 0.08 and 0.14. Essential in automatic transmissions and oil-bath multi-disc brakes.

## Material Selection

The choice of friction material depends on the required braking/clutch torque, energy to dissipate, duty cycle, environment (dry/wet), and expected temperature. In addition to the coefficient of friction, it must be verified that the actual pressure × velocity (PV) product does not exceed the material limits.

### Selection table by application

| Application | Recommended Material | Dynamic μ (dry) | Maximum Working Temperature | Suggested Maximum PV (dry) | Remarks |
|------------|----------------------|-------------------|------------------------------|---------------------------|---------------|
| Automotive disc brake (passenger car) | Semi-metallic | 0,35 – 0,43 | 400 °C / 752 °F | 2,0 MPa·m/s / 57 000 psi·ft/min | Good compromise between durability and grip |
| Rear drum brake | Organic (NAO) | 0,32 – 0,38 | 250 °C / 482 °F | 1,2 MPa·m/s / 34 000 psi·ft/min | Low cost, smooth modulation |
| Heavy commercial vehicle brake | Sintered, iron-base | 0,30 – 0,45 | 600 °C / 1112 °F | 3,5 MPa·m/s / 100 000 psi·ft/min | High energy, long life |
| Industrial electromagnetic clutch | Organic molded on steel | 0,35 – 0,42 | 200 °C / 392 °F | 1,5 MPa·m/s / 43 000 psi·ft/min | Mounted flush with magnetic pole |
| Competition clutch (dry) | Sintered copper or carbon | 0,35 – 0,50 | 600 – 800 °C / 1112 – 1472 °F | 3,5 MPa·m/s / 100 000 psi·ft/min | High fade resistance |
| Multi-disc oil-bath brake | Paper friction (wet friction) | 0,10 – 0,14 (in oil) | 150 °C / 302 °F (oil) | 1,5 MPa·m/s / 43 000 psi·ft/min (in oil) | Progressive engagement, long transmission life |
| Aircraft brake (carbon) | Carbon–carbon | 0,25 – 0,35 | 500 °C / 932 °F | 2,0 MPa·m/s / 57 000 psi·ft/min | Extremely low weight, high cost |

## Installation Considerations

The installation of a friction material directly influences system performance and safety. Main recommendations:

- **Parallelism and flatness:** The friction surface must be parallel to the counterface. In electromagnetic clutches, the material is mounted flush with the steel surface of the pole so as not to reduce magnetic attraction; any uneven wear may increase the air gap.
- **Adhesion or riveting:** Pads are bonded with high-temperature structural adhesives (typical degradation above 250 °C / 482 °F) or riveted. In high-duty applications, riveting is preferred, allowing visual inspection of remaining thickness.
- **Air gap (in electromagnetic systems):** The thickness of the friction material determines the static air gap. Typical new air gap values range from 0,25–0,50 mm / 0.010–0.020 in. An excessive air gap reduces magnetic force and transmitted torque.
- **Initial bedding:** New surfaces require a running-in (bedding) process to reach the design nominal coefficient. Typically consists of 20–30 brake applications or clutch cycles with moderate load.
- **Clearances and centering:** The pressure plate or disc must slide freely on the shaft. Any eccentricity greater than 0,1 mm / 0.004 in may cause vibrations and uneven wear.

## Maintenance and Service Life

The service life of a friction material is expressed in number of cycles, kilometers, or accumulated dissipated energy, and is limited by the minimum remaining thickness.

- **Periodic inspection:** Check lining thickness every 10 000 km / 6214 mi in automotive or every 500 operating hours in industrial machinery. The wear limit is usually twice the thickness of the metal backing (e.g., 2 mm / 0.078 in over backing).
- **Degradation causes:** Surface vitrification from overheating, resin crystallization (organics), contamination with oil or hydraulic fluid, and oxidation of steel fiber in humid environments.
- **Reference dimensions:** Commercial thicknesses of friction sheets start at 0,076 mm / 0.003 in and reach up to 0,508 mm / 0.020 in, per industrial supply catalogs (McMaster-Carr). The replacement thickness must exactly match the original design to preserve air gap dimensions and actuator stroke.
- **End-of-life symptoms:** Metallic squeal, vibration when braking, increased pedal or lever travel, and reduction of the coefficient of friction below 70 % of its nominal value indicate the material has reached its minimum thickness.

## Frequently Asked Questions (FAQ)

### What is the typical coefficient of friction of a dry organic material against steel?
The dynamic coefficient is between 0.32 and 0.38 at 20 °C / 68 °F, with a slightly higher static value (0.35–0.42). These values may drop by 20–30 % if the surface temperature exceeds 300 °C / 572 °F.

### What maximum temperature does a sintered friction material withstand without losing performance?
Copper-base sintered materials maintain a stable coefficient up to approximately 600 °C / 1112 °F. Above this temperature, metal oxidation accelerates and material transfer to the disc may occur.

### How often should the friction material be replaced in a conventional automotive disc brake?
The average life of a semi-metallic pad in mixed city/highway use ranges from 30 000 to 50 000 km / 18 600–31 000 mi, depending on topography and driving style.

### What minimum lining thickness is recommended before replacement?
For bonded pads, a remaining thickness of 2 mm / 0.078 in over the metal plate is considered safe, while for riveted linings the thickness above the rivet head must not be less than 1 mm / 0.039 in.

### How does moisture affect the coefficient of friction of a brake material?
In organic and semi-metallic materials, the presence of water can reduce the static coefficient by up to 30 % (e.g., from 0.40 to 0.28) until the heat generated evaporates the moisture. Friction materials for oil baths are specifically designed to operate with low and constant μ in a lubricated environment.

### Can torque capacity be increased simply by using a material with a higher coefficient of friction?
An increase in the static coefficient from 0.35 to 0.50 can increase theoretical torque by up to 43 % for the same actuation force, but it may also cause local overheating, increased wear, and exceed the thermal and PV limits of the system, so it must always be evaluated as a whole.

## References
- **mcmaster.com**: https://www.mcmaster.com/products/friction-material/

File: src/content/docs/en/machine-elements/spring-materials-properties.md
---
title: "Spring materials properties"
sidebar:
  label: "Spring materials"
description: "Technical reference: Spring materials properties"
keywords: ["spring materials music wire chrome silicon Inconel", "machine-elements"]
category: "machine-elements"
topic: "springs"
subcategory: "spring-materials"
skill: "machine-element-reference-table"
launch_phase: 6
last_updated: "2026-07-22"
verified: true
---

Wires for mechanical springs are predominantly manufactured from high-carbon steels, alloy steels, and nickel alloys, with standardized diameters from 0.13 mm / 0.005 in up to more than 12 mm / 0.5 in according to ASTM A228 and equivalents. Oil-tempered music wire has the highest tensile strength among commercial spring steels, reaching values of 2620–2930 MPa / 380–425 ksi in fine diameters, while chromium-silicon alloys and Inconel are reserved for severe cyclic loading conditions and temperatures above 200 °C / 392 °F, respectively. Material selection directly governs load capacity, fatigue life, and relaxation resistance of the spring.

## Mechanical Properties Table

The following table provides the values of modulus of elasticity, tensile strength, and yield strength for the most commonly used spring materials in elastic element design. All values are presented in metric and imperial units.

| Material | Modulus of elasticity E (GPa / 10⁶ psi) | Tensile strength σu (MPa / ksi) | Yield strength σy (MPa / ksi) |
|---|---|---|---|
| Music wire ASTM A228 (diameter 1 mm / 0.039 in) | 207 / 30,0 | 2300 / 334 | 1500 / 218 |
| Music wire ASTM A228 (diameter 3 mm / 0.118 in) | 207 / 30,0 | 1700 / 247 | 1100 / 160 |
| Stainless steel AISI 302 | 180 / 26,1 | 860 / 125 | 502 / 73 |
| Alloy steel chromium-silicon ASTM A401 | 206 / 29,9 | 2000 / 290 | 1600 / 232 |
| Oil-tempered carbon steel ASTM A229 | 207 / 30,0 | 1900 / 276 | 1400 / 203 |
| Inconel X-750 alloy (heat treated) | 214 / 31,0 | 1200 / 174 | 810 / 117 |
| Phosphor bronze ASTM B159 | 110 / 16,0 | 600 / 87 | 450 / 65 |
| Beryllium copper ASTM B197 | 124 / 18,0 | 1300 / 189 | 960 / 139 |

The tensile strength data for music wire correspond to typical values reported for high-quality US-origin wire (Mapes brand), with the yield strength estimated in compression for spring service. The Young's modulus of Inconel follows the tabulated value for the tempered condition. Beryllium copper reaches the highest strength among non-ferrous spring alloys.

## Selection Criteria by Application

The selection of a spring material must simultaneously consider the operating environment, expected loading regime, and required service life. The primary criteria governing the decision are the maximum allowable strength under static conditions, fatigue strength under cyclic loads, service temperature, corrosion resistance, and dimensional availability.

Music wire ASTM A228 constitutes the first choice for general-purpose compression, extension, and torsion springs at ambient temperature, thanks to its unmatched combination of high strength and relatively low cost. It is specified for wire diameters from 0.13 mm / 0.005 in to 6.35 mm / 0.25 in, with tensile strength decreasing as diameter increases.

For applications subjected to high-amplitude cyclic loads, especially in internal combustion engine valves and suspension systems, chromium-silicon (ASTM A401) and chromium-vanadium (ASTM A231) alloy steels are recommended. These materials withstand intermittent temperatures up to 250 °C / 482 °F while retaining more than 90% of their room-temperature strength.

When the operating temperature continuously exceeds 300 °C / 572 °F, nickel alloys such as Inconel X-750 or Inconel 718 become the only viable option. With a modulus of elasticity of 214 GPa / 31.0 × 10⁶ psi and excellent thermal relaxation resistance, they maintain stable mechanical properties up to approximately 600 °C / 1112 °F.

In corrosive environments, stainless steel AISI 302 or AISI 316 provides adequate protection against moisture, mild chemical agents, and saline atmospheres. Beryllium copper is the alternative when non-magnetic behavior and high electrical conductivity are required.

## Material Comparison Table

| Material | ASTM Standard | Typical applications | Continuous service temperature range (°C / °F) | Corrosion resistance | Relative cost |
|---|---|---|---|---|---|
| Music wire | A228 | General-purpose compression, extension and torsion springs; precision mechanical components; firearm springs; retaining rings | -40 to 120 / -40 to 248 | Low; requires coating in humid environments | Low |
| Oil-tempered carbon steel | A229 | Automotive suspension springs; valve springs; agricultural machinery springs | -40 to 150 / -40 to 302 | Low; requires coating in humid environments | Low |
| Chromium-silicon alloy steel | A401 | High-demand suspension springs; torsion bars; clutch springs; racing engine valve springs | -40 to 250 / -40 to 482 | Medium; paint or galvanizing recommended | Medium |
| Chromium-vanadium alloy steel | A231 | Engine valve springs; hydraulic pump springs; injection system springs | -40 to 220 / -40 to 428 | Medium; paint or galvanizing recommended | Medium |
| Stainless steel AISI 302 | A313 | Springs for medical and pharmaceutical equipment; springs in chemical plants; food applications; marine components | -200 to 290 / -328 to 554 | High against moisture and mild chemical agents | Medium-high |
| Stainless steel AISI 316 | A313 | Springs for aggressive marine environments; equipment exposed to chlorides; chemical processing plants; petroleum industry | -200 to 290 / -328 to 554 | Very high; resists chlorides and acids | High |
| Inconel X-750 | AMS 5698 | Springs for gas turbine valves; nuclear reactor seals; high-temperature aerospace components; industrial furnaces | -250 to 600 / -418 to 1112 | Excellent; high resistance to oxidation and sulfidation | Very high |
| Phosphor bronze | B159 | Electrical contact springs; connectors; switches; non-magnetic springs; electronic applications | -40 to 80 / -40 to 176 | High for atmospheric environments | Medium |
| Beryllium copper | B197 | High-conductivity contact springs; precision instrument springs; spark-proof tools; non-magnetic aerospace applications | -60 to 150 / -76 to 302 | High; good atmospheric corrosion resistance | High |

The temperature values correspond to continuous service conditions without significant loss of mechanical properties. Music wire can withstand higher temperatures intermittently, but prolonged exposure above 120 °C / 248 °F causes progressive relaxation and permanent loss of spring height.

## Spring Wires – Dimensional Specifications

The dimensional range of commercially available music wire covers a wide span of diameters, with controlled tolerances ensuring repeatability in spring manufacturing. The following table presents a representative selection of standardized gauges.

| Diameter (mm / in) | Tolerance (mm / in) | Length per coil of 0.113 kg / 0.25 lb (m / ft) | Length per coil of 0.454 kg / 1 lb (m / ft) | Reference standard |
|---|---|---|---|---|
| 0,33 / 0.013 | ±0,005 / ±0.0002 | 263 / 863 | 1052 / 3451 | ASTM A228 |
| 0,51 / 0.020 | ±0,010 / ±0.0004 | 105 / 345 | 420 / 1378 | ASTM A228 |
| 0,74 / 0.029 | ±0,013 / ±0.0005 | 50 / 164 | 200 / 656 | ASTM A228 |
| 0,89 / 0.035 | ±0,020 / ±0.0008 | 35 / 115 | 139 / 456 | ASTM A228 |
| 1,04 / 0.041 | ±0,020 / ±0.0008 | 25 / 82 | 100 / 328 | ASTM A228 |
| 1,19 / 0.047 | ±0,025 / ±0.0010 | 19 / 62 | 76 / 249 | ASTM A228 |
| 1,60 / 0.063 | ±0,025 / ±0.0010 | 10,5 / 34 | 42 / 138 | ASTM A228 |

The wire is supplied in the cold-drawn condition with a bright finish and edges free of surface defects. The length decreases with the square of the diameter due to the increase in linear mass.

## Design and Assembly Considerations

The modulus of elasticity of spring steels remains practically constant at 207 GPa / 30.0 × 10⁶ psi for carbon and low-alloy wires, while in stainless steel AISI 302 it drops to 180 GPa / 26.1 × 10⁶ psi. This 15% difference in stiffness forces a complete recalculation of the spring geometry when substituting carbon steel with stainless steel to maintain the same spring rate.

Creep relaxation is the predominant failure mechanism in springs operating at elevated temperature for sustained periods. A music wire spring held at 150 °C / 302 °F for 100 hours loses approximately 5% of its initial load; the same condition applied to Inconel X-750 produces a loss of less than 1% even at 400 °C / 752 °F.

During assembly, the ends of compression springs must be closed and ground to ensure uniform load transfer and avoid lateral buckling. Extension springs should be manufactured with hooks formed in the wire body, as welded or added hooks concentrate stresses and drastically reduce fatigue life.

Initial setting (scragging) is a recommended operation for compression springs that work near their yield strength. It consists of compressing the spring to solid height during installation to eliminate residual plastic deformations and stabilize the load-deflection response.

## Frequently Asked Questions (FAQ)

### What is the tensile strength of music wire?

Music wire has a tensile strength between 2620 and 2930 MPa / 380–425 ksi in fine diameters below 0.5 mm / 0.02 in, which progressively decreases as diameter increases, reaching approximately 1700 MPa / 247 ksi at diameters of 3 mm / 0.118 in due to the deformation gradient effect during drawing.

### Which spring material withstands the highest temperature?

Inconel X-750 retains approximately 90% of its mechanical strength up to 600 °C / 1112 °F in continuous service and can operate intermittently up to 700 °C / 1292 °F, making it the commercially available spring material with the highest sustained thermal capacity.

### How does temperature affect the modulus of elasticity of springs?

The modulus of elasticity of spring steels decreases linearly at a rate of approximately 0.03% per degree Celsius of temperature increase, which represents a 9% reduction between 20 °C and 320 °C / 68 °F and 608 °F and must be considered in the design of springs for internal combustion engine exhaust valves.

### What is the difference between music wire and chromium-silicon steel?

Music wire achieves a higher tensile strength than chromium-silicon at room temperature, but chromium-silicon retains approximately 95% of its strength at 200 °C / 392 °F and offers 20% to 30% higher fatigue life under high-amplitude cyclic loads, making it preferable for engine valves and suspension springs.

### Which spring material should be used in a marine environment?

Stainless steel AISI 316 is the recommended material for springs permanently exposed to salt fog and seawater splash, as the molybdenum in its composition (2–3%) prevents pitting corrosion that affects AISI 302 in severe marine conditions.

### Which spring alloy offers the best electrical conductivity?

Beryllium copper with age-hardening heat treatment achieves an electrical conductivity of 22 to 28% IACS (International Annealed Copper Standard) versus 3% for steels, allowing the manufacture of springs that simultaneously act as an elastic element and conductor without the need for additional connections.

## Sources

- **engineeringtoolbox.com**: https://www.engineeringtoolbox.com/young-modulus-d_417.html
- **mcmaster.com**: https://www.mcmaster.com/products/music-wire/

## References
- **engineeringtoolbox.com**: https://www.engineeringtoolbox.com/young-modulus-d_417.html
- **mcmaster.com**: https://www.mcmaster.com/products/music-wire/
