Repository: sha5dow/mechdatum

File: src/content/docs/en/manufacturing/anodizing-types-properties.md
---
title: "Anodizing types I II III properties"
sidebar:
  label: "Anodizing types I II III"
description: "Technical reference: Anodizing types I II III properties"
keywords: ["anodizing type I II III thickness hardness", "manufacturing"]
category: "manufacturing"
topic: "surface-finishing"
subcategory: "anodizing"
skill: "process-parameters"
launch_phase: 2
last_updated: "2026-07-22"
verified: true
---

Anodizing increases the natural aluminum oxide layer from approximately **4 nm / 0,16 µin** to controlled thicknesses of **150 µm / 6 mils**. It is an electrolytic process in which the aluminum part acts as an anode within an acid bath. When direct current is applied, oxygen released at the surface reacts with the metal forming a porous oxide film. Depending on the electrolyte and operating conditions, types I (chromic acid), II (sulfuric acid), and III (hard anodizing) are obtained. Types I and III require strict control of voltage and temperature, while type II is the most versatile for decorative and architectural applications. After layer formation, a hydrothermal or nickel acetate seal is applied to close the pores and maximize corrosion resistance.

## Applicable materials
Anodizing is mainly applied to wrought and cast aluminum alloys. The series that respond best are those with low copper and silicon content. The temper designation influences layer uniformity; artificially aged materials (T6) usually offer the best results.

| Alloy (series) | Examples | Anodizing suitability | Maximum recommended thickness (Type II) | Remarks |
| --- | --- | --- | --- | --- |
| 1xxx (Pure Al) | 1100, 1050 | Excellent | 25 µm / 1,0 mil | Clear and bright layer. Good corrosion resistance. |
| 2xxx (Al-Cu) | 2024 | Fair | 10 µm / 0,4 mil | Tendency to pitting and darkening; Type I is preferred to avoid acid entrapment. |
| 3xxx (Al-Mn) | 3003 | Good | 20 µm / 0,8 mil | Slight grayish tone, good formability. |
| 5xxx (Al-Mg) | 5052, 5083 | Excellent | 25 µm / 1,0 mil | High marine corrosion resistance, uniform anodizing. |
| 6xxx (Al-Mg-Si) | 6061, 6063 | Very good | 25 µm / 1,0 mil | Widespread use in architectural profiles and mechanical components. |
| 7xxx (Al-Zn) | 7075 | Fair‑good | 15 µm / 0,6 mil | Possible darkening; with temperature control, hard layers are achieved in Type III. |
| Cast Al-Si (>7% Si) | A356, A380 | Poor | ≤ 10 µm / 0,4 mil | The high silicon content produces stained and brittle layers; requires special processes. |

## Operating parameters
The following table summarizes typical process values for each type of anodizing on aluminum. Current densities and voltages must be adjusted according to the part area and alloy.

| Parameter | Type I (CrO₃) | Type II (H₂SO₄) | Type III (Hard anodizing) |
| --- | --- | --- | --- |
| Electrolyte | Chromic acid 3‑10% | Sulfuric acid 15‑20% | Sulfuric acid 10‑20% + organic additives |
| Temperature | 35‑40 °C / 95‑104 °F | 20‑22 °C / 68‑72 °F | 0‑5 °C / 32‑41 °F |
| Voltage (DC) | 40‑50 V | 12‑18 V | 30‑100 V |
| Current density | 0,5‑1,0 A/dm² / 4,6‑9,3 A/ft² | 1,0‑1,5 A/dm² / 9,3‑13,9 A/ft² | 2,0‑5,0 A/dm² / 18,6‑46,5 A/ft² |
| Typical thickness | 0,5‑2,5 µm / 0,02‑0,1 mils | 5‑25 µm / 0,2‑1,0 mils | 25‑150 µm / 1‑6 mils |
| Hardness (Vickers/HB) | < 200 HV | 200‑350 HV (≈190‑330 HB) | 400‑600 HV (≈380‑570 HB) |
| Porosity | Low | High | Medium‑low |
| Sealing | Optional; improves corrosion resistance | Required to fix dyes and seal pores | Recommended for waterproofing; sometimes omitted to retain lubricant |
| Natural color | Transparent to pale gray | Colorless to silvery | Dark gray to matte black |
| Typical applications | Aerospace components, bonded joints | Architectural profiles, consumer goods | Pistons, cylinders, molds, wear parts |

## Properties of the anodic layer
The anodic layer increases wear and corrosion resistance, and provides electrical insulation. A Type III coating of **50 µm / 2 mils** thickness has a Taber abrasion loss (CS‑10 wheel, 1000 cycles) of less than **15 mg / 0,00053 oz**. The dielectric strength ranges between **30‑40 V/µm / 760‑1016 V/mil** for Type II, possibly exceeding **500 V breakdown voltage** in 25 µm layers. Surface hardness, measured in Vickers, reaches **600 HV** on 6xxx alloys treated with Type III, a value comparable to low-alloy hardened steels (approximately **55 HRC** according to Engineering Toolbox conversions). Corrosion resistance in salt spray (ASTM B117) exceeds **1000 hours** in sealed Type II and III layers, while Type I is used when the part cannot tolerate acid residues in pores (riveted structures or adhesive joints).

## Advantages and limitations
**Advantages**
- Increases the surface hardness of aluminum from ~30 HV to **600 HV** (Type III).
- Improves resistance to scratching and frictional wear.
- Excellent anchor for paints and adhesives (the controlled porosity of Type II absorbs primers).
- Allows stable decorative colors through dyes, especially in Type II.
- Electrically isolates (25 µm layers withstand **>500 V**).
- Does not modify the mechanical properties of the part's core.

**Limitations**
- Reduces fatigue strength by **10 % to 30 %**, with Type I being the least aggressive.
- Sharp corners cause current concentration and brittleness, so minimum radii of **0,5 mm / 0,02 in** are recommended.
- Thick coatings (>125 µm / 5 mils) can chip under impact.
- Limited applicability in alloys with high copper or silicon content.
- Layer growth alters critical dimensions (approximately **50 %** of the total thickness remains above the original surface).
- Type III layers are difficult to dye in bright colors due to their natural dark shade and pore size (10‑30 nm / 0,39‑1,18 µin).

## Selection guide by type
- **Type I (chromic acid)** → choose when the part is subject to fatigue or cannot retain electrolyte in cracks (riveted joints, aeronautical structures). Provides a thin but very corrosion-resistant layer without embrittling the aluminum.
- **Type II (sulfuric acid)** → ideal for decorative and architectural purposes. Accepts a wide range of dyes and provides good weather protection. Serves as a base for paint on bodies and housings.
- **Type III (hard anodizing)** → suitable for components subject to friction, wear or high surface pressures, such as pistons, bearings, molds and military equipment. Reaches thicknesses of **150 µm / 6 mils** and hardnesses of **600 HV**. Can retain lubricants if not sealed, reducing the coefficient of friction.

## Frequently Asked Questions (FAQ)
### What is the typical hardness of Type III anodizing?
   The hardness is between **400 and 600 HV** (approximately **50‑55 HRC** or **380‑570 HB**), depending on the alloy and electrolyte temperature.

### What maximum thickness can be obtained with sulfuric anodizing (Type II)?
   The practical maximum thickness is **25 µm / 1,0 mil**; greater thicknesses require the hard anodizing process (Type III).

### How much does the part dimensionally increase after anodizing?
   About **50 %** of the total coating thickness builds outward and **50 %** penetrates into the base metal. Thus, a **50 µm / 2 mils** coating increases the external dimension by approximately **25 µm / 1 mil**.

### Can hard anodizing be colored?
   The pore diameter of Type III ranges between **10‑30 nm / 0,39‑1,18 µin**, which only allows absorbing dark tone dyes (black, bronze, olive green). Bright colors are not viable without additional decorative sealing.

### How much does anodizing affect fatigue strength?
   The anodic layer produces a reduction between **10 % and 30 %** in the fatigue limit of aluminum, with Type I being the least penalizing. For critical parts, previous or subsequent shot peening is recommended.

### What is the maximum service temperature of an anodic layer?
   The layers retain their properties up to **200‑250 °C / 392‑482 °F**. Above **350 °C / 662 °F** oxide dehydration begins and microcracks appear that degrade the protection.

## References

- **engineeringtoolbox.com**: https://www.engineeringtoolbox.com/bhn-brinell-hardness-number-d_1365.html
- **efunda.com**: https://www.efunda.com/Materials/alloys/aluminum/temper.cfm
- **manufacturingguide.com**: https://www.manufacturingguide.com/en/hard-anodizing

File: src/content/docs/en/manufacturing/black-oxide-properties.md
---
title: "Black oxide properties"
sidebar:
  label: "Black oxide"
description: "Technical reference: Black oxide properties"
keywords: ["black oxide blackening steel properties", "manufacturing"]
category: "manufacturing"
topic: "surface-finishing"
subcategory: "black-oxide"
skill: "process-parameters"
launch_phase: 2
last_updated: "2026-07-22"
verified: true
---

## General properties

Black oxide is a chemical conversion coating that transforms the metal surface into magnetite (Fe₃O₄), generating a layer of typical thickness 1 µm / 0.00004 in. This process is applied at temperatures between 20 °C and 141 °C / 68 °F and 286 °F depending on the variant used, and does not produce significant dimensional buildup on treated parts.

The formed magnetite layer is mechanically more stable and provides better corrosion protection than red oxide (rust, Fe₂O₃). However, freshly formed black oxide is porous and therefore requires a subsequent sealing with oil, wax, or lacquer to achieve its maximum corrosion resistance.

| Property | Typical value | Observations |
|---|---|---|
| Layer thickness | 1 µm / 0.00004 in | Minimal dimensional buildup |
| Chemical composition | Magnetite (Fe₃O₄) | Hot and medium temperature processes |
| Composition (cold) | Copper selenide (Cu₂Se) | Not a conversion coating |
| Hot process temperature | 141 °C / 286 °F | Sodium hydroxide bath with nitrates/nitrites |
| Medium temperature | 90–120 °C / 194–248 °F | Below boiling point |
| Cold temperature | 20–30 °C / 68–86 °F | Room temperature process |
| Corrosion resistance | Light to moderate | Requires oil or wax impregnation |
| Surface finish | Black matte to semi-gloss | Minimizes light reflection |
| Surface hardness | Does not increase significantly | Conversion coating, not deposition |
| Adhesion | Excellent | Forms from the base metal surface |

## Parameters by material

Process parameters vary according to base material and type of black oxide applied. Specification MIL-DTL-13924 covers four process classes for different substrates, while AMS 2485 and ASTM D769 provide alternative standards for aerospace and industrial applications.

| Base material | Recommended process | Chemical bath temperature | Immersion time (min) | Main chemical agents | Required post-treatment |
|---|---|---|---|---|---|
| Carbon steel | Hot | 140–141 °C / 284–286 °F | 5–30 | NaOH + NaNO₃ + NaNO₂ | Oil or wax |
| Alloy steel | Hot | 140–141 °C / 284–286 °F | 10–45 | NaOH + NaNO₃ + NaNO₂ | Oil or wax |
| Stainless steel | Hot | 140–141 °C / 284–286 °F | 10–60 | NaOH + NaNO₃ + NaNO₂ (special formulation) | Oil or wax |
| Carbon steel | Medium temperature | 90–120 °C / 194–248 °F | 5–30 | Alkaline salts | Oil or wax |
| Carbon steel | Cold | 20–30 °C / 68–86 °F | 3–10 | Selenium-copper compounds | Oil, wax, or lacquer |
| Copper and alloys | Hot | 140–141 °C / 284–286 °F | 5–20 | Specific formulation for copper | Oil or wax |
| Zinc and alloys | Hot | 140–141 °C / 284–286 °F | 3–15 | Specific formulation for zinc | Oil or wax |
| Powder metallurgy metals | Hot or medium | 90–141 °C / 194–286 °F | 10–40 | According to base material | Oil impregnation |

### Surface preparation prior

Surface preparation is critical for finish uniformity. Parts must be cleaned in an alkaline detergent bath to remove oils, greases, and contaminants, followed by water rinsing. Any rust or mill scale residues must be removed by acid pickling or blasting before treatment.

### Chemical bath control

In the hot process, the sodium hydroxide (NaOH) bath with nitrates and nitrites operates at 141 °C / 286 °F. Water must be added periodically to replenish evaporation losses, with strict controls to prevent steam explosions. NaOH concentration is typically maintained in the range of 40–50% by weight.

## Advantages

- High-volume production, ideal for small parts such as screws, bolts, and stamped components
- No significant dimensional impact: layer thickness of 1 µm / 0.00004 in does not affect tight tolerances
- Lower cost compared to equivalent protection systems such as paint or electroplating
- Does not cause hydrogen embrittlement, unlike electrodeposition processes
- Maintains the mechanical properties of the base material without altering its metallurgical structure
- Excellent adhesion because it forms by chemical conversion of the surface, not by deposition
- Uniform black decorative finish that reduces glare and eye fatigue
- Compatible with carbon steels, alloy steels, stainless steel, copper, zinc, and powder metallurgy metals
- Process applicable in facilities with conventional immersion tank equipment
- Post-treatment with oil or wax allows adjusting the final level of anticorrosive protection

## Limitations

- Limited corrosion resistance without subsequent sealing with oil, wax, or lacquer
- Hot process operates at 140–141 °C / 284–286 °F, requiring rigorous safety controls due to steam explosion risk
- Cold variant produces a copper selenide coating that tends to flake off easily and offers lower abrasion resistance
- Hot process generates caustic vapors that require adequate extraction and ventilation systems
- Not suitable for high corrosion resistance applications without complementary coatings
- Color limitations: only produces black finish; not available in other colors
- Finish quality critically depends on surface preparation and bath conditions
- Effluent treatment is necessary due to the toxicity of the nitrate, nitrite, and selenium compounds used
- Parts with complex geometries or deep cavities may exhibit coating irregularities

## Selection guide

| Criterion | Hot process (141 °C / 286 °F) | Medium temperature process (90–120 °C / 194–248 °F) | Cold process (20–30 °C / 68–86 °F) |
|---|---|---|---|
| Industrial application | High-volume production | General production | Low volume, maintenance |
| Regulatory requirements | Complies with MIL-DTL-13924, AMS 2485 | Complies with MIL-DTL-13924, AMS 2485 | Does not meet military specifications |
| Corrosion resistance | High (with sealing) | High (with sealing) | Moderate (with sealing) |
| Abrasion resistance | Good | Good | Low (tends to flake off) |
| Color uniformity | Excellent | Very good | Good |
| Operational safety | Requires strict controls, steam explosion risk | Lower risk, no boiling | Low risk, room temperature |
| Equipment investment | High | Medium | Low |
| Operating cost | Medium-high | Medium | Low |
| Use in tools | Not typical | Possible | Recommended |
| Architectural finish | Yes | Yes | Yes |
| Delivery times | Scheduled batches | Scheduled batches | Immediate (in-house) |

### Base material selection criteria

| Material | Recommended? | Suggested process | Considerations |
|---|---|---|---|
| Low-carbon steel (e.g., 1018) | Yes | Hot or medium temperature | Best response to hot process |
| Medium/high-carbon steel (e.g., 1045, 1095) | Yes | Hot | Excellent magnetite formation |
| Alloy steel (e.g., 4140, 4340) | Yes | Hot | May require longer times |
| 300 series stainless steel | Yes | Hot | Requires specific bath formulation |
| 400 series stainless steel | Yes | Hot | Good response to treatment |
| Gray cast iron | Limited | Hot | Porosity may absorb chemicals |
| Copper and brass | Yes | Hot | Specific chemical bath for copper |
| Galvanized zinc | Yes | Hot | Specific chemical bath for zinc |
| Aluminum | No | Not applicable | Black oxide does not work on aluminum |
| Titanium | No | Not applicable | Requires anodizing or other processes |

## Frequently Asked Questions (FAQ)

### What is the thickness of the black oxide layer?

The black oxide layer formed by chemical conversion has a typical thickness of 1 µm / 0.00004 in, which represents minimal dimensional buildup that does not affect tight tolerances on machined parts.

### At what temperature is black oxide applied?

The hot black oxide process is applied at 141 °C / 286 °F, while the medium temperature variant operates between 90 and 120 °C / 194 and 248 °F and the cold process is performed at room temperature between 20 and 30 °C / 68 and 86 °F.

### How long does the anticorrosive protection of black oxide last?

Without subsequent sealing, black oxide provides corrosion resistance of only 24 to 48 hours in indoor environment; with oil or wax impregnation, protection extends to hundreds of hours in salt spray testing per ASTM B117 specification.

### What metals can be treated with black oxide?

Black oxide is applicable to more than 5 families of materials: carbon steels, alloy steels, stainless steel, copper and its alloys, zinc, and powder metallurgy metals; it is not suitable for aluminum or titanium.

### What military standards cover black oxide?

Specification MIL-DTL-13924 is the oldest and most widely used military standard, covering 4 process classes for different substrates; AMS 2485 and ASTM D769 are complementary specifications for aerospace and industrial applications.

### What is the difference between hot and cold black oxide?

The hot process converts the surface into magnetite (Fe₃O₄) at 141 °C / 286 °F and offers higher abrasion resistance, while the cold process deposits copper selenide (Cu₂Se) at 20–30 °C / 68–86 °F and tends to flake off easily, requiring mandatory sealing with oil, wax, or lacquer.

## References

File: src/content/docs/en/manufacturing/casting-selection-guide.md
---
title: "Casting process selection guide"
sidebar:
  label: "Casting process selection guide"
description: "Technical reference: Casting process selection guide"
keywords: ["casting process selection guide comparison volume", "manufacturing"]
category: "manufacturing"
topic: "casting"
subcategory: "selection-guide"
skill: "process-parameters"
launch_phase: 2
last_updated: "2026-07-22"
verified: true
---

Casting is a manufacturing process in which molten metal is poured or injected into a mold that contains a cavity with the desired geometry, allowing the production of parts with complex shapes that would be difficult or uneconomical to manufacture by other methods. The proper selection of the process depends on production volume, required material, necessary dimensional accuracy, and expected mechanical properties. This guide presents the critical parameters to compare the main casting processes and facilitate technical decision-making.

## Materials

The selection of material is decisive for choosing the casting process, since each technique has specific metallurgical limitations. Melting temperature, fluidity, reactivity with the mold, and shrinkage tendency define the material-process compatibility.

| Process | Applicable metallic materials |
|---|---|
| Sand casting | Gray iron, ductile iron, carbon steels, stainless steels, aluminum alloys, bronze, brass, magnesium alloys |
| Investment casting (lost wax) | Stainless steels, carbon steels, nickel and cobalt base superalloys, titanium, aluminum alloys, bronze, brass |
| Permanent mold casting (gravity die casting) | Aluminum alloys, magnesium alloys, copper alloys (bronze, brass), gray iron |
| Die casting (high pressure) | Aluminum alloys (AA 380, AA 384, AA 390), zinc alloys (Zamak), magnesium alloys, copper alloys |
| Centrifugal casting | Gray iron, ductile iron, steels, stainless steels, copper alloys, aluminum alloys |

Aluminum alloys dominate die casting and permanent mold casting due to their excellent fluidity when alloyed with silicon (8.5–17%), while zinc allows faster cycles due to its low melting temperature of approximately 425 °C / 800 °F. Ferrous alloys, with melting temperatures above 1450 °C / 2642 °F, require processes such as sand or investment casting that can withstand higher thermal demand.

## Tolerances and finishes

Dimensional accuracy and surface quality vary significantly between processes and determine the amount of subsequent machining required. Die casting achieves the most demanding standards in mass production, while sand casting requires larger machining allowances.

| Process | Typical dimensional tolerance | Surface roughness Ra |
|---|---|---|
| Sand casting (green) | ±1.5 mm / ±0.06 in (up to 150 mm / 6 in); ±0.5 mm / ±0.02 in for each additional 25 mm / 1 in | 5–25 µm / 200–1000 µin |
| Sand casting (chemical resin) | ±0.5 mm / ±0.02 in (up to 150 mm / 6 in); ±0.3 mm / ±0.012 in for each additional 25 mm / 1 in | 3.2–12.5 µm / 126–500 µin |
| Investment casting | ±0.1 mm / ±0.004 in (up to 25 mm / 1 in); ±0.075 mm / ±0.003 in for each additional 25 mm / 1 in | 1.6–3.2 µm / 63–126 µin |
| Permanent mold casting | ±0.4 mm / ±0.016 in (up to 25 mm / 1 in); ±0.25 mm / ±0.01 in for each additional 25 mm / 1 in | 2.5–6.3 µm / 100–250 µin |
| Die casting | ±0.1 mm / ±0.004 in (up to 25 mm / 1 in); ±0.05 mm / ±0.002 in for each additional 25 mm / 1 in; accuracy up to 0.2% of part dimension | 0.8–3.2 µm / 32–126 µin |

Die casting can achieve accuracies of up to 0.2% of the nominal dimension, in many cases allowing the complete elimination of subsequent machining. Tolerances depend directly on mold rigidity: metal molds (die casting, permanent mold) offer higher precision than bonded sand molds.

## Operating parameters by material

Each process imposes geometric and operational constraints that must be evaluated during the design stage. Parameters such as minimum wall thickness, draft angle, and maximum feasible mass define the technical feasibility of a geometry.

| Process | Minimum wall thickness | Minimum draft angle | Typical maximum part mass |
|---|---|---|---|
| Sand casting (green) | 3–5 mm / 0.12–0.20 in (ferrous); 2.5–4 mm / 0.10–0.16 in (non-ferrous) | 1–3° (external surfaces); 2–5° (internal) | No practical limit for green sand; 2300–2700 kg / 5100–6000 lb (dry sand) |
| Investment casting | 0.5–1 mm / 0.02–0.04 in | 0° (external surfaces with adequate design); 0.5–1° (internal) | 50 kg / 110 lb (typical); up to 250 kg / 550 lb (special) |
| Permanent mold casting | 3–4 mm / 0.12–0.16 in (aluminum); 4–5 mm / 0.16–0.20 in (iron) | 2–3° (external surfaces); 3–5° (internal) | 25 kg / 55 lb (aluminum); 50 kg / 110 lb (iron) |
| Die casting | 0.6 mm / 0.025 in (zinc); 0.9 mm / 0.035 in (aluminum); 1.25 mm / 0.050 in (brass) | 0.25–0.75° (per side, depending on material) | 35 kg / 77 lb (zinc); 20 kg / 55 lb (magnesium) |
| Centrifugal casting | 5–8 mm / 0.20–0.32 in (small diameters); 10–20 mm / 0.40–0.80 in (large diameters) | 0–1° (in mandrel extraction direction) | Up to 5000 kg / 11000 lb (large diameter tubes) |

In die casting, zinc allows the thinnest walls (0.6 mm / 0.025 in) thanks to its high fluidity at 425 °C / 800 °F and the hot chamber process that accelerates filling. Aluminum alloys with high silicon content, such as AA 390 with 17% Si, improve wear resistance but increase melt viscosity, requiring wall thicknesses greater than 0.9 mm / 0.035 in.

## Advantages and limitations

Objective comparison of each process allows identification of the optimal technology for each application based on economic, geometric, and mechanical performance criteria.

### Sand casting

| Advantages | Limitations |
|---|---|
| Capacity for parts of any size, from 0.075 kg / 0.17 lb to tens of tons | Rough surface finish, typically Ra 5–25 µm / 200–1000 µin |
| Low tooling and mold cost, suitable for small batches (1–20 pieces/hour-mold) | Wide dimensional tolerances, requires machining allowances |
| Compatibility with almost all alloys, including steels and cast irons | Limited production speed due to manual mold preparation |
| Flexibility for design modifications with low cost impact | Inferior mechanical properties compared to forged parts due to coarser solidification structure |
| Sand recyclability over multiple cycles | Reduced control over microstructure and internal porosity |

### Investment casting (lost wax)

| Advantages | Limitations |
|---|---|
| Excellent surface finish Ra 1.6–3.2 µm / 63–126 µin and dimensional accuracy ±0.1 mm / ±0.004 in | High cost of the ceramic process, especially for large parts |
| Capacity for extremely complex geometries with undercuts and internal cavities | Long lead time (days to weeks per batch) due to multiple stages |
| Compatibility with superalloys and high-temperature steels not processable by other methods | Mass limitation, typically up to 50 kg / 110 lb |
| Minimum draft angles, even 0° on external faces | Higher unit cost compared to sand for medium batches |
| Virtual elimination of parting lines and flash | Requires rigorous ceramic process control to avoid inclusions |

### Permanent mold casting (gravity die casting)

| Advantages | Limitations |
|---|---|
| Superior mechanical properties due to rapid solidification in metal mold | Restricted to non-ferrous metals with low-medium melting point |
| Improved surface finish Ra 2.5–6.3 µm / 100–250 µin compared to sand | High cost of steel or cast iron molds, requires medium-large series |
| Tighter dimensional tolerances than sand, ±0.4 mm / ±0.016 in | Limited geometries due to need for metal core removal |
| Higher productivity than sand, suitable for medium series | Not suitable for high-temperature ferrous alloys (except gray iron with special molds) |
| Lower gas porosity than die casting | Controlled cooling cycles to avoid thermal shock to the mold |

### Die casting (high pressure)

| Advantages | Limitations |
|---|---|
| Maximum dimensional accuracy, up to 0.2% of nominal dimension | Very high initial investment in hardened steel dies |
| Extremely fast cycles, ideal for mass production | Limited to non-ferrous alloys: aluminum, zinc, magnesium, copper |
| Thin walls possible: 0.6 mm / 0.025 in zinc, 0.9 mm / 0.035 in aluminum | Gas porosity, especially in parts of large thickness or size |
| Excellent surface quality Ra 0.8–3.2 µm / 32–126 µin, often without subsequent machining | Maximum mass limited: 35 kg / 77 lb (zinc), 20 kg / 55 lb (magnesium) |
| High mechanical strength due to solidification under pressure of 10–210 MPa / 1450–30500 psi | Not suitable for steels or ferrous alloys due to reaction with die steel |

### Centrifugal casting

| Advantages | Limitations |
|---|---|
| Dense, porosity-free structure due to centrifugal force effect | Limited to axisymmetric geometries (tubes, liners, rings, bushings) |
| Superior metallurgical purity: impurities and gases concentrate on the inner diameter (machinable) | Cost of specialized equipment with controlled rotation |
| Capacity for large parts, up to 5000 kg / 11000 lb | Inner diameter with wide tolerances, requires subsequent boring |
| Compatibility with ferrous and non-ferrous alloys | Minimum wall thickness limited by fluidity and solidification time |
| Elimination of cores and risers, better material utilization | Critical rotation speeds to avoid segregation or solidification defects |

## Comparative tables of parameters by process

The following tables integrate the key parameters of each process to facilitate direct comparison during preliminary selection.

| Process | Relative tooling cost | Unit cost (short run) | Unit cost (long run) | Initial lead time |
|---|---|---|---|---|
| Sand (green) | Low | Medium | High (compared to automated processes) | Days to 1 week |
| Investment | Medium-high | High | Medium-high | 2–6 weeks |
| Permanent mold | High | High | Medium | 4–12 weeks |
| Die (high pressure) | Very high | Very high | Low | 8–16 weeks |
| Centrifugal | Medium | Medium | Medium-low | 2–6 weeks |

| Process | Part mass range | Minimum wall thickness | Surface roughness Ra | Dimensional tolerance (up to 25 mm) |
|---|---|---|---|---|
| Sand (green) | 0.075 kg / 0.17 lb – 2700 kg / 6000 lb | 3–5 mm / 0.12–0.20 in | 5–25 µm / 200–1000 µin | ±1.5 mm / ±0.06 in |
| Investment | 0.01 kg / 0.02 lb – 50 kg / 110 lb | 0.5 mm / 0.02 in | 1.6–3.2 µm / 63–126 µin | ±0.1 mm / ±0.004 in |
| Permanent mold | 0.5 kg / 1.1 lb – 50 kg / 110 lb | 3–4 mm / 0.12–0.16 in | 2.5–6.3 µm / 100–250 µin | ±0.4 mm / ±0.016 in |
| Die (high pressure) | 0.01 kg / 0.02 lb – 35 kg / 77 lb | 0.6 mm / 0.025 in (Zn) | 0.8–3.2 µm / 32–126 µin | ±0.1 mm / ±0.004 in |
| Centrifugal | 1 kg / 2.2 lb – 5000 kg / 11000 lb | 5 mm / 0.20 in | 3.2–12.5 µm / 126–500 µin | ±1.0 mm / ±0.04 in |

## Selection guide

The final selection of the casting process responds to a combination of factors: production volume, required material, part geometry, required tolerances, mechanical properties, and available budget. The decision criteria for typical engineering scenarios are presented below.

| Selection criterion | Recommended process | Technical justification |
|---|---|---|
| Mass production (>50000 parts/year), aluminum or zinc alloy, high precision and thin walls | Die casting | High productivity with fast hot chamber (zinc) or cold chamber (aluminum) cycles; accuracy of 0.2% of dimension; wall thicknesses from 0.6 mm / 0.025 in |
| Single part or short runs (<50 pieces), ferrous alloy, large size (>100 kg / 220 lb) | Sand casting | Low mold cost; no practical size limit for green sand; compatible with steels and cast irons |
| High geometric complexity with internal cavities, superalloys or stainless steels, medium runs (100–5000 pieces/year) | Investment casting | Capability for geometries impossible by other methods; zero draft angles; tolerances ±0.1 mm / ±0.004 in; suitable for superalloys |
| Medium runs (1000–20000 pieces/year), aluminum or magnesium alloy, high mechanical requirements | Permanent mold casting | Controlled solidification that improves mechanical properties; lower initial investment than die casting; finish Ra 2.5–6.3 µm / 100–250 µin |
| Tubular or cylindrical parts of ferrous alloy, high metallurgical integrity, diameters 50–1500 mm / 2–60 in | Centrifugal casting | Dense, porosity-free structure due to centrifugal force; elimination of cores; capacity up to 5000 kg / 11000 lb |
| Functional prototypes or very short runs (<20 pieces), any alloy, design validation prior to production | Sand casting (rapid molding with 3D printed cores) | Lead time of days; low cost without tooling investment; flexibility for design iterations |
| Aluminum parts with wear resistance and low porosity requirements, medium-large runs | Die casting (AA 390 alloy with 17% Si) or permanent mold with subsequent heat treatment | AA 390 offers high wear resistance for engine components; permanent mold allows T6 heat treatment to optimize hardness |

For intermediate volumes (500–5000 pieces/year) where die tooling cost is prohibitive, permanent mold casting with sand cores for internal cavities offers an optimal compromise between initial investment, productivity, and quality. In applications with leak-tightness or fatigue requirements, centrifugal casting or investment casting minimize the microporosity that affects fatigue strength.

## Frequently Asked Questions (FAQ)

### What is the most accurate casting process for series production?
Die casting achieves accuracies of up to 0.2% of nominal dimension and surface roughness Ra 0.8–3.2 µm / 32–126 µin, allowing tolerances of ±0.1 mm / ±0.004 in for aluminum and zinc parts in mass production.

### Which process allows casting steel parts with complex geometries and tight tolerances?
Investment casting (lost wax) processes stainless steels and superalloys with tolerances of ±0.1 mm / ±0.004 in and wall thicknesses from 0.5 mm / 0.02 in, reaching typical masses of up to 50 kg / 110 lb per part.

### What is the relative tooling cost between sand casting and die casting?
Sand casting has the lowest tooling cost among all casting processes, while die casting has the highest investment due to hardened steel dies that require between 8 and 16 weeks of initial manufacturing.

### Which aluminum alloys are most common in die casting and why?
AA 380 alloy (8.5% Si, 3.5% Cu) is the most widely used for its excellent fluidity and tensile strength of 324 MPa / 47 ksi; AA 390 (17% Si) is used in engine blocks for its high wear resistance; and AA 360 (low copper content, <0.6%) offers corrosion resistance for marine applications.

### What is the maximum mass that can be die cast?
Die casting is limited to 35 kg / 77 lb for zinc alloys and 20 kg / 55 lb for magnesium alloys, due to increased gas porosity in larger parts and premature solidification of the melt before reaching the cavity extremities.

### Which process is recommended for casting a ductile iron tube of 500 mm diameter and 3000 mm length?
Centrifugal casting is the optimal process for long tubular parts, with capacity up to 5000 kg / 11000 lb and diameters of 50–1500 mm / 2–60 in, achieving a dense, porosity-free structure due to centrifugal force during solidification.

## References
- **engineeringtoolbox.com**: https://www.engineeringtoolbox.com/
- **efunda.com**: https://www.efunda.com/processes/metal_processing/die_casting.cfm
- **manufacturingguide.com**: https://www.manufacturingguide.com/en/search/process?page=2&field_process_parents_is=944

File: src/content/docs/en/manufacturing/deep-drawing-parameters.md
---
title: "Deep drawing limits and parameters"
sidebar:
  label: "Deep drawing limits and"
description: "Technical reference: Deep drawing limits and parameters"
keywords: ["deep drawing sheet metal limits parameters", "manufacturing"]
category: "manufacturing"
topic: "forming"
subcategory: "deep-drawing"
skill: "process-parameters"
launch_phase: 2
last_updated: "2026-07-22"
verified: true
---

Deep drawing is a sheet metal forming process in which a flat blank is radially transformed into a die by the mechanical action of a punch, obtaining hollow parts with depths greater than the dimensions of their opening.

## Definition and fundamentals of the process

Deep drawing is defined as a forming process with material retention, where the sheet metal blank is clamped at the edges while the central section is forced by a punch into a die. The process is considered "deep" when the depth of the drawn part exceeds its diameter, reaching typical depth/diameter ratios of 1.0 or higher. During the operation, the flange region experiences radial tensile stress and tangential compressive stress; these circumferential compressive stresses can cause wrinkles, which are prevented by a blank holder that controls the flow of material toward the die radius.

The working cycle is characterized by fast process times, with typical press speeds ranging from 100 to 500 mm/s depending on the material and geometric complexity. Contact between the punch, blank, and die must be kept controlled throughout the stroke to ensure dimensional integrity.

| Process parameter | Typical range |
|---|---|
| Drawing speed | 100 – 500 mm/s / 3.9 – 19.7 in/s |
| Blank holder force | 1 – 3 % of maximum drawing force |
| Punch-die clearance | 1.1 – 1.4 × sheet thickness |
| Working temperature (cold) | 20 – 25 °C / 68 – 77 °F |
| Lubrication | Mineral oil, emulsions, or dry film |

## Parameters and limits of the process

The limit drawing ratio (LDR) is the main indicator of material formability, defined as the ratio of the maximum blank diameter that can be drawn without failure to the punch diameter. LDR values for deep drawing steels are typically around 2.0, reaching up to 2.2 with optimal tool and lubrication conditions. The maximum reduction per pass must not exceed 50 % of the initial diameter to prevent failure due to excessive wall thinning.

The depth/diameter ratio for deep drawing starts at 1.0 and can exceed 5.0 in multi-stage drawing applications with intermediate annealing. For square and rectangular shapes, inside corner radii must be at least 6 times the material thickness to avoid stress concentrations leading to fracture; the recommended optimum radius is between 6 and 10 times the thickness. Perpendicularity can be maintained at ±1° and flatness at 0.3 % of part height, values improvable through secondary calibration operations.

| Limit parameter | Typical value |
|---|---|
| Limit drawing ratio (LDR) | 2.0 – 2.2 |
| Maximum reduction per pass | ≤ 50 % of initial diameter |
| Minimum depth/diameter ratio | ≥ 1.0 |
| Minimum inside corner radius | 6 × sheet thickness |
| Recommended inside corner radius | 6 – 10 × sheet thickness |
| Perpendicularity tolerance | ±1° |
| Flatness tolerance | 0.3 % of height |
| Wall thinning limit | ≤ 20 % of original thickness |

## Applicable materials

Deep drawing accepts a wide range of both ferrous and non-ferrous materials, provided they have sufficient ductility and work-hardening capacity. Low-carbon steels with controlled inclusion content offer the best performance, while aluminum alloys from the 5000 and 6000 series are preferred for weight-reduced applications. Material quality is critical for obtaining compliant parts, since variations in thickness, anisotropy, or purity can cause wrinkling defects or premature fracture.

| Material | Typical LDR | Minimum punch radius | Recommended maximum thickness | Observations |
|---|---|---|---|---|
| Mild steel (DC04) | 2.0 – 2.2 | 4 – 6 mm / 0.16 – 0.24 in | 4 mm / 0.16 in | Excellent formability, low cost |
| Stainless steel AISI 304 | 1.8 – 2.0 | 5 – 8 mm / 0.20 – 0.31 in | 3 mm / 0.12 in | Requires special lubrication; work-hardens quickly |
| Aluminum 5052-O | 1.8 – 2.0 | 4 – 6 mm / 0.16 – 0.24 in | 4 mm / 0.16 in | Lightweight; requires generous radii |
| Aluminum 6061-O | 1.6 – 1.8 | 5 – 8 mm / 0.20 – 0.31 in | 3 mm / 0.12 in | Precipitation-hardenable, lower LDR |
| Brass (CuZn37) | 1.9 – 2.1 | 3 – 5 mm / 0.12 – 0.20 in | 3 mm / 0.12 in | High ductility, good surface finish |
| Copper | 1.8 – 2.0 | 3 – 5 mm / 0.12 – 0.20 in | 3 mm / 0.12 in | High conductivity, electrical applications |
| Titanium Ti-6Al-4V | 1.4 – 1.6 | 8 – 12 mm / 0.31 – 0.47 in | 2 mm / 0.08 in | Difficult formability, requires partial heating |

## Tool operational parameters

Punch-die clearances are set based on blank thickness, ranging from 1.1 to 1.4 times that thickness to allow controlled material flow without causing wrinkles or excessive thinning. The die radius must be 4 to 10 times the material thickness to facilitate progressive bending of the flange; radii less than 4 times the thickness significantly increase the required force and the risk of fracture. The blank holder force represents between 1 % and 3 % of the maximum drawing force and must be uniformly distributed over the flange surface.

During severe drawing processes, the material work-hardens and intermediate annealing in controlled atmosphere furnaces may be necessary to restore original ductility. The number of drawing stations or passes depends on the required final depth; each pass reduces the diameter and increases the height, maintaining volumetric constancy of the material.

| Tool parameter | Recommendation |
|---|---|
| Punch-die clearance | 1.1 – 1.4 × sheet thickness |
| Die radius | 4 – 10 × sheet thickness |
| Punch radius | 4 – 12 × sheet thickness (depending on material) |
| Die entry angle | 5° – 10° |
| Blank holder force | 1 – 3 % of maximum load |
| Surface finish of punch and die | Ra 0.2 – 0.4 µm / 8 – 16 µin |

## Advantages and limitations

### Advantages

Deep drawing produces seamless parts with complex axisymmetric geometries, combining wall and bottom formation in a single operation. Cycle times are very fast, with automated mass production requiring minimal direct labor. The process work-hardens the product during deformation, increasing its mechanical strength compared to the starting material. It accommodates both ferrous and non-ferrous materials, offering application flexibility across multiple industries.

### Limitations

The process is not effective for small production series due to the high cost of tooling and the required setup time. It demands a considerable level of expertise for parameter calibration and resolution of defects such as wrinkles, uneven stretching, or fracture. The quality of the starting material is critical, as variations in composition or thickness cause rejects that are difficult to compensate during the process. Drawing dies represent a high investment, with costs that can exceed several tens of thousands of dollars per complete set.

## Associated processes

Deep drawing is often combined with other forming techniques on the same press to complete the final geometry of the part in a continuous production line. Among the most common associated processes are ironing (reducing wall thickness up to 30 % of original), flanging (creating material rings to house O-rings), knurling (forming internal or external ribs), curling (rolling the edge under a curling die), stamping/marking (identifying parts with part numbers or logos), threading (forming threads using a wheel and spindle on the press itself), trimming (removing excess material necessary for the drawing process), and hole extrusion (expanding a pilot hole to increase material length).

## Frequently Asked Questions (FAQ)

### What distinguishes deep drawing from shallow drawing?

Deep drawing is characterized by a depth/diameter ratio greater than or equal to 1.0, whereas shallow drawing has a draw depth less than the smallest dimension of the opening. This limit marks the transition from simple bending with stretching to a process involving significant radial material flow from the flange.

### What is the limit drawing ratio (LDR) for low-carbon steels?

The limit drawing ratio for low-carbon steels ranges from 2.0 to 2.2, meaning the maximum blank diameter can be up to 2.2 times the punch diameter. This is the highest value among commonly used industrial materials, achieved only with optimal lubrication and tool design conditions.

### Why is a blank holder necessary in deep drawing?

The blank holder applies a clamping force representing between 1 % and 3 % of the maximum drawing force to prevent first-order wrinkles in the flange. These wrinkles originate from the circumferential compressive stresses generated when reducing the blank diameter during radial flow toward the die.

### What is the most common defect in drawn parts and how is it avoided?

The most frequent defect is wrinkling in the flange area, which occurs when the blank holder force is insufficient to contain the tangential compressive stresses. Control is maintained between 1 % and 3 % of the drawing load applied as clamping force, combined with a die radius of at least 4 times the material thickness.

### How many passes are required to achieve a depth/diameter ratio of 5.0?

To achieve a depth/diameter ratio of 5.0, typically 4 to 6 successive drawing passes with intermediate annealing of the material are required. Each pass reduces the diameter and increases the height, always respecting the maximum reduction limit of 50 % relative to the diameter of the previous pass.

### What effect does deep drawing have on the mechanical properties of the material?

Deep drawing increases the mechanical strength of the material through work hardening, potentially increasing the yield strength by 30 % to 70 % compared to the starting material in the annealed condition. The part wall experiences controlled thinning of up to 20 % of the original thickness in the punch radius area, which is the most critical section of the formed part.

## References
- **engineeringtoolbox.com**: https://www.engineeringtoolbox.com/paper-drawing-sizes-d_140.html
- **efunda.com**: https://www.efunda.com/processes/metal_processing/stamping_drawing.cfm
- **manufacturingguide.com**: https://www.manufacturingguide.com/en/deep-drawing
