Repository: sha5dow/mechdatum

File: src/content/docs/en/manufacturing/dfm-sheet-metal.md
---
title: "DFM rules for sheet metal"
sidebar:
  label: "DFM rules for sheet metal"
description: "Technical reference: DFM rules for sheet metal"
keywords: ["DFM design for manufacturing sheet metal rules", "manufacturing"]
category: "manufacturing"
topic: "forming"
subcategory: "dfm-sheet-metal"
skill: "process-parameters"
launch_phase: 2
last_updated: "2026-07-22"
verified: true
---

The design for manufacturing (DFM) rules for sheet metal establish guidelines so that parts can be produced consistently, economically, and without defects, taking advantage of the capabilities of cutting, bending, punching, and deep drawing processes. The fundamental principles drawn from good industrial design practices recommend simplifying geometry, reducing the number of components whenever feasible, standardizing repetitive elements (such as hole diameters or thread types), and planning part orientation for automated handling. In the case of deep drawing, rule-based analysis indicates that material formability, punch-to-die clearance, corner radii, and blank holding force are critical to avoid tearing, wrinkling, or fractures.

## Applicable Materials

| Material | Typical thickness (mm / in.) | Yield strength (MPa / ksi) | Tensile strength (MPa / ksi) | Common applications |
| --- | --- | --- | --- | --- |
| Carbon steel (SAE 1008/1010) | 0,5 – 6,0 mm / 0,020 – 0,236 in | 170 – 310 MPa / 25 – 45 ksi | 280 – 420 MPa / 41 – 61 ksi | Brackets, enclosures, automotive panels |
| Stainless steel AISI 304 | 0,5 – 3,0 mm / 0,020 – 0,118 in | 205 – 310 MPa / 30 – 45 ksi | 515 – 700 MPa / 75 – 102 ksi | Food equipment, tanks, decorative components |
| Aluminum 5052-H32 | 0,5 – 4,0 mm / 0,020 – 0,157 in | 195 MPa / 28 ksi | 230 – 275 MPa / 33 – 40 ksi | Electronic enclosures, lightweight panels, signage |
| Aluminum 6061-T6 | 0,5 – 5,0 mm / 0,020 – 0,197 in | 276 MPa / 40 ksi | 310 – 380 MPa / 45 – 55 ksi | Structural components, frames, welded parts |
| Copper C110 | 0,3 – 3,0 mm / 0,012 – 0,118 in | 69 – 210 MPa / 10 – 30 ksi | 210 – 310 MPa / 30 – 45 ksi | Electrical contacts, screens, conductive parts |
| Brass C260 | 0,3 – 3,0 mm / 0,012 – 0,118 in | 105 – 380 MPa / 15 – 55 ksi | 310 – 480 MPa / 45 – 70 ksi | Hinges, connectors, decorative parts |

## Operating Parameters

| Parameter | Recommendation (ratio or absolute value) | Additional notes |
| --- | --- | --- |
| Minimum bend radius (mild steel) | ≥ 1,0 × thickness | Example: for 1,5 mm / 0.059 in sheet, radius ≥ 1,5 mm / 0.059 in |
| Minimum bend radius (aluminum 5052) | ≥ 1,5 – 2,0 × thickness | Avoids cracking; orient bend perpendicular to rolling direction |
| Minimum distance between hole and edge | ≥ 2,0 × thickness + hole diameter | On 2 mm / 0.079 in sheet with 5 mm / 0.197 in hole, distance ≥ 9 mm / 0.354 in |
| Minimum flange height | ≥ 4,0 × thickness | To ensure stable bending without flange distortion |
| Minimum hole diameter (punching) | ≥ 1,0 × thickness (up to 1,5 × thickness for hard steels) | On 3 mm / 0.118 in sheet, hole ≥ 3 mm / 0.118 in |
| Maximum drawing ratio | Db / Dp ≤ 2,0 | Where Db = blank diameter, Dp = punch diameter; for non-circular shapes use equivalent areas |
| Die corner radius (drawing) | 5 – 10 × sheet thickness | Smaller radius causes wrinkling or fracture due to abrupt direction change |
| Punch profile radius (drawing) | 4 – 10 × sheet thickness | Too sharp radius causes extreme thinning and cracks near the base |
| Punch-to-die clearance (drawing) | > sheet thickness, not exceeding 1,4 × thickness | Excessive clearance allows wall wrinkling |
| Blank holding force | Sufficient to avoid flange wrinkling, without unnecessarily increasing friction | Adjust by trial; excess increases drawing force |

## Typical Tolerances

| Feature | Process | General tolerance (mm / in.) |
| --- | --- | --- |
| Linear dimensions (≤ 100 mm) | Laser cutting / punching | ±0,15 mm / ±0.006 in |
| Linear dimensions (100 – 500 mm) | Laser cutting / punching | ±0,3 mm / ±0.012 in |
| Hole position | Punching with die | ±0,1 mm / ±0.004 in |
| Hole diameter (≤ 10 mm) | Punching | ±0,05 mm / ±0.002 in |
| Bend angle | Press brake | ±1° |
| Flange length after bending | Bending | ±0,5 mm / ±0.020 in per flange |
| Outside diameter of drawn cup | Deep drawing | ±0,3 mm / ±0.012 in for diameters < 50 mm |
| Height of drawn cup | Deep drawing | ±0,5 mm / ±0.020 in |

## Advantages

*   Reduces the number of secondary operations (welding, machining) by integrating multiple functions into a single sheet metal part.
*   Decreases manufacturing time and tooling costs by standardizing holes, bend radii, and tolerances.
*   Facilitates assembly automation and inspection when clear positioning references are designed.
*   Improves repeatability and quality by following rules that avoid excessive material deformation and stress concentration.
*   Allows optimization of raw material utilization (nesting) and reduces sheet waste.
*   Increases punch and die life by respecting proper thickness ratios and clearances.

## Limitations

*   Forming capability is limited by material type; high-strength alloys may exhibit high springback and require angular compensations of 2 to 5 degrees.
*   Sharp internal corners are not feasible; the minimum bend radius imposes geometric restrictions.
*   Deep drawing in a single stage cannot exceed a drawing ratio of approximately 2; deeper parts require progressive draws and intermediate annealing.
*   Thickness variation is unavoidable: localized thinning in the punch area during drawing can reach 10-20 % of the original thickness.
*   Dimensional tolerances in bending are less accurate than in machining; tolerance accumulation in sheet metal assemblies must be carefully analyzed.

## Selection Guide

| Design requirement | Recommended process | Key criterion |
| --- | --- | --- |
| Flat parts or single bend | Laser/punch cutting + bending | Thickness ratios, bend radius ≥ 1t, flange height ≥ 4t |
| Simple cylindrical cup shape, moderate depth (h/d ≤ 1) | Single-stage deep drawing | Drawing ratio ≤ 2, die radii 5-10t, proper clearance |
| Deep cups or complex shapes (rectangular) | Progressive or multi-step drawing | Sequence analysis, intermediate annealing if necessary |
| High volume of small parts with many features | Progressive die | Station spacing, constant pitch, carrier strip design |
| Low-rigidity or large-surface parts | Bending with stiffening ribs or bead drawing | Incorporate reinforcements to prevent buckling deformation |
| Welded or assembled parts | Design tabs, centering flanges or weld points | Minimize additional fasteners; ensure electrode access |

## Frequently Asked Questions (FAQ)

### What is the minimum bend radius for mild steel?

The minimum bend radius for low-carbon steel (SAE 1008/1010) is 1,0 times the sheet thickness, which equals 1,5 mm / 0.059 in for a 1,5 mm thick sheet. This ratio avoids cracking on the outer surface of the bend and is valid when the rolling direction is perpendicular to the bending axis.

### What is the minimum distance between a hole and the part edge?

To avoid deformation or tearing of the material, the distance from the center of a hole to the nearest edge must be at least 2,0 times the sheet thickness plus the hole diameter. On a 2 mm / 0.079 in sheet with a 5 mm / 0.197 in hole, the minimum distance to the edge is 9 mm / 0.354 in.

### What is the maximum draw depth achievable in a single operation?

The drawing ratio (blank diameter / punch diameter) must not exceed 2,0 in a single stage. For a cylindrical cup with a 50 mm / 1.97 in punch diameter, the maximum usable blank is 100 mm / 3.94 in, which translates to a final height of approximately 30-35 mm / 1.18-1.38 in, depending on bottom radius and thickness.

### How is springback compensated in bending operations?

Typical springback in mild carbon steels ranges from 2° to 5°, so the die bending angle must be overbent by that amount. In 5000 series aluminums, elastic recovery can be greater, between 3° and 8°, requiring additional adjustment of the tool angle or punch overtravel.

### What sheet thicknesses are commonly used in sheet metal manufacturing?

The most common thicknesses for sheet metal parts range from 0,5 mm / 0.020 in to 6,0 mm / 0.236 in. Below 0,5 mm the material is considered foil, while above 6 mm parts are usually considered plates and are processed by other methods such as oxyfuel cutting or machining.

### What die radius is recommended for drawing stainless steel?

The die corner radius in a drawing operation for stainless steel 304 should be 5 to 10 times the sheet thickness. With a thickness of 1,0 mm / 0.039 in, the appropriate radius would be between 5 mm and 10 mm / 0.197 in and 0.394 in. Smaller radii cause fractures due to abrupt change in material flow direction.

## References
- **engineeringtoolbox.com**: https://www.engineeringtoolbox.com/paper-drawing-sizes-d_140.html
- **efunda.com**: https://www.efunda.com/designstandards/
- **manufacturingguide.com**: https://www.manufacturingguide.com/sv/iindep/design-manufacturing

File: src/content/docs/en/manufacturing/drilling-speeds-feeds.md
---
title: "Drilling speeds and feeds"
sidebar:
  label: "Drilling speeds and feeds"
description: "Technical reference: Drilling speeds and feeds"
keywords: ["drilling speeds feeds by material drill bit", "manufacturing"]
category: "manufacturing"
topic: "machining"
subcategory: "drilling"
skill: "process-parameters"
launch_phase: 2
last_updated: "2026-07-22"
verified: true
---

Drilling is a machining process by chip removal that uses a rotary multi-cutting tool (twist drill) to generate cylindrical holes. The cutting speed (Vc) is typically between 20 m/min and 150 m/min (66 ft/min and 492 ft/min) depending on the workpiece material, while the feed per revolution ranges from 0.02 mm/rev (0.0008 in/rev) for drill diameters under 1.5 mm (0.06 in) to 0.60 mm/rev (0.024 in/rev) for diameters over 25 mm (1 in). Proper cooling, chip evacuation, and spindle dynamic stability determine the final hole quality.

## Operating parameters
The drilling regime is defined by cutting speed (Vc), feed (fn), and rotation speed (n). The following table summarizes the reference values for high-speed steel (HSS) twist drills in roughing operations.

### Rotation speeds (RPM) by diameter and material

| Drill diameter (mm) | Drill diameter (in) | Aluminum (RPM) | Mild steel (RPM) | Brass (RPM) | Softwood (RPM) | Hardwood (RPM) |
|---|---|---|---|---|---|---|
| 1.6 – 4.8 mm | 1/16 – 3/16 in | 3 000 | 3 000 | 3 000 | 3 000 | 3 000 |
| 6.4 – 9.5 mm | 1/4 – 3/8 in | 2 500 | 1 000 | 1 200 | 3 000 | 1 500 |
| 11.1 – 15.9 mm | 7/16 – 5/8 in | 1 500 | 600 | 750 | 1 500 | 750 |
| 17.5 – 25.4 mm | 11/16 – 1 in | 1 000 | 350 | 400 | 750 | 500 |

### Cutting speed (Vc) by material

| Material | Recommended Vc (m/min) | Recommended Vc (ft/min) |
|---|---|---|
| Wrought aluminum alloys | 100 – 150 m/min | 328 – 492 ft/min |
| Cast aluminum alloys | 60 – 100 m/min | 197 – 328 ft/min |
| Brass and bronze | 50 – 80 m/min | 164 – 262 ft/min |
| Gray cast iron | 20 – 40 m/min | 66 – 131 ft/min |
| Carbon steel (0.15–0.30 %C) | 25 – 35 m/min | 82 – 115 ft/min |
| Alloy steel (4130, 4140) | 15 – 25 m/min | 49 – 82 ft/min |
| Austenitic stainless steel | 10 – 20 m/min | 33 – 66 ft/min |
| Titanium and alloys | 8 – 15 m/min | 26 – 49 ft/min |
| Softwood (pine) | 300 – 600 m/min | 984 – 1969 ft/min |
| Hardwood (oak, maple) | 150 – 300 m/min | 492 – 984 ft/min |

## Recommended feeds by material
The feed per revolution (fn) depends on the drill diameter and material. The values given are for HSS drills with standard sharpening.

| Drill diameter (mm) | Drill diameter (in) | Feed in aluminum (mm/rev) | Feed in aluminum (in/rev) | Feed in steel (mm/rev) | Feed in steel (in/rev) | Feed in brass (mm/rev) | Feed in brass (in/rev) |
|---|---|---|---|---|---|---|---|
| 1.5 – 3.0 mm | 0.059 – 0.118 in | 0.02 – 0.05 mm/rev | 0.0008 – 0.0020 in/rev | 0.02 – 0.04 mm/rev | 0.0008 – 0.0016 in/rev | 0.03 – 0.06 mm/rev | 0.0012 – 0.0024 in/rev |
| 3.0 – 6.0 mm | 0.118 – 0.236 in | 0.05 – 0.10 mm/rev | 0.0020 – 0.0039 in/rev | 0.04 – 0.08 mm/rev | 0.0016 – 0.0031 in/rev | 0.06 – 0.12 mm/rev | 0.0024 – 0.0047 in/rev |
| 6.0 – 12.0 mm | 0.236 – 0.472 in | 0.10 – 0.20 mm/rev | 0.0039 – 0.0079 in/rev | 0.08 – 0.15 mm/rev | 0.0031 – 0.0059 in/rev | 0.12 – 0.25 mm/rev | 0.0047 – 0.0098 in/rev |
| 12.0 – 25.0 mm | 0.472 – 0.984 in | 0.20 – 0.40 mm/rev | 0.0079 – 0.0157 in/rev | 0.15 – 0.30 mm/rev | 0.0059 – 0.0118 in/rev | 0.25 – 0.50 mm/rev | 0.0098 – 0.0197 in/rev |
| 25.0 – 50.0 mm | 0.984 – 1.969 in | 0.40 – 0.60 mm/rev | 0.0157 – 0.0236 in/rev | 0.25 – 0.40 mm/rev | 0.0098 – 0.0157 in/rev | 0.35 – 0.60 mm/rev | 0.0138 – 0.0236 in/rev |

## Typical tolerances
The dimensional quality achievable in conventional drilling with a sharp twist drill corresponds to IT11–IT13. With a center drill and subsequent reaming, IT8–IT9 can be achieved. In high-precision orbital drilling, controlled eccentricity allows tolerances up to 0.01 mm (0.0004 in) on medium diameters, with axial force up to 80% lower than in conventional drilling, which eliminates delamination in composite materials.

## Applicable materials
All engineering materials can be drilled with the appropriate combination of tool and parameters. Highlights:

- Wrought aluminum alloys (6061, 7075)
- Carbon and low-alloy steels (AISI 1018, 4140)
- Austenitic stainless steels (304, 316)
- Gray cast iron (GG20, GG25)
- Brass C360 and tin bronzes
- Titanium alloys (Ti-6Al-4V)
- Carbon fiber reinforced composites (CFRP)
- Softwoods (pine, fir) and hardwoods (oak, maple)
- Thermoplastic polymers (acrylic, polycarbonate)

For composite materials, orbital drilling with helical motion is recommended, which avoids interlaminar delamination.

## Advantages and limitations
Drilling is compatible with most machine tools, supports a wide range of diameters from 0.1 mm (0.004 in) to over 80 mm (3.15 in), and provides holes with defined edges and sufficient precision for subsequent tapping or reaming operations.

Among the main limitations are the formation of conical holes at the bottom (inherent to the drill point), difficulty in evacuating chips in deep holes when the length/diameter ratio exceeds 3, possible drill deflection when entering oblique surfaces, and generation of irregular burrs at the exit. In conventional drilling, geometric tolerances are usually not less than 0.05 mm (0.002 in) without finishing operations.

## Selection guide
The selection of parameters follows this logical sequence:

1. Determine the appropriate cutting speed (Vc) according to the workpiece material and drill material, using the cutting speed table.
2. Calculate the spindle rotation speed n (RPM) using the formula n = (Vc × 1000) / (π × D) with Vc in m/min and D in mm, or n = (Vc × 12) / (π × D) with Vc in ft/min and D in in.
3. Choose the feed per revolution (fn) according to drill diameter and material, consulting the feed table.
4. Verify that the spindle power is sufficient for the torque demanded by the operation, especially in large diameters and materials with low machinability.
5. Adjust the coolant flow rate: for aluminum, soluble emulsion 5‑7% is recommended; for steels, cutting oil or semi-synthetic emulsion; and for composite materials, dry drilling or with dust extraction is preferred.

## Frequently Asked Questions (FAQ)

### What is the recommended cutting speed for drilling stainless steel 304?
For stainless steel 304 with a high-speed steel (HSS) drill, a cutting speed between 10 m/min (33 ft/min) and 18 m/min (59 ft/min) is recommended, using abundant cooling to avoid work hardening of the material in the cutting zone.

### What feed per revolution should be used for a 10 mm (0.394 in) drill on aluminum 6061?
In aluminum 6061 with a 10 mm (0.394 in) HSS drill, the recommended feed per revolution is between 0.12 mm/rev (0.0047 in/rev) and 0.18 mm/rev (0.0071 in/rev), which is equivalent to a penetration rate of approximately 180‑360 mm/min (7‑14 in/min) at a rotation speed of 2,500‑3,000 RPM.

### How does the length/diameter ratio affect drilling parameters?
When the length/diameter ratio exceeds 3:1, the feed should be reduced by 20% to 40% to minimize drill deviation and risk of breakage. For ratios exceeding 10:1, the use of peck drilling cycles with retractions every 1.5 to 2 diameters is essential.

### How many revolutions per minute does a 6 mm (0.236 in) drill need to drill carbon steel?
For a 6 mm (0.236 in) drill in carbon steel with a Vc of 28 m/min (92 ft/min), the calculated rotation speed is approximately 1,485 RPM, which in practice is adjusted to the nearest spindle step, normally 1,500 RPM.

### What diametral tolerance can be achieved in conventional drilling without reaming?
In drilling with a properly sharpened twist drill, the diametral tolerance is in the IT11‑IT13 range, which for a nominal diameter of 10 mm (0.394 in) means an allowable variation of 0.09 mm (0.0035 in) to 0.22 mm (0.0087 in).

### When is orbital drilling preferable to conventional drilling?
Orbital drilling is especially advantageous when machining composite materials (such as CFRP) or multi-material stacks (for example, titanium‑composite), where axial force is reduced by 70% to 80%, allowing tolerances below 0.02 mm (0.0008 in) and eliminating interlaminar delamination.

## References
- **engineeringtoolbox.com**: https://www.engineeringtoolbox.com/drill-bit-speed-hardwood-softwood-d_1451.html
- **efunda.com**: https://www.efunda.com/processes/machining/drill_design.cfm
- **manufacturingguide.com**: https://www.manufacturingguide.com/en/orbital-drilling

File: src/content/docs/en/manufacturing/edm-parameters.md
---
title: "EDM parameters and tolerances"
sidebar:
  label: "EDM parameters and tolerances"
description: "Technical reference: EDM parameters and tolerances"
keywords: ["EDM electrical discharge machining tolerances Ra", "manufacturing"]
category: "manufacturing"
topic: "machining"
subcategory: "edm"
skill: "process-parameters"
launch_phase: 2
last_updated: "2026-07-22"
verified: true
---

Electrical discharge machining (EDM) is a non-conventional machining process where material removal occurs through controlled electrical discharges between an electrode (tool) and the workpiece, both submerged in a dielectric fluid. The process allows machining complex geometries in conductive materials regardless of their hardness, since there is no mechanical contact between tool and workpiece.

## Process parameters
The operating parameters determine the removal rate, dimensional accuracy, and surface finish. Below are the typical ranges for sinker EDM and wire EDM.

| Parameter | Typical range | Unit |
|---|---|---|
| Discharge voltage | 40 – 300 | V |
| Peak current | 0,1 – 500 | A |
| Pulse duration | 1 – 2000 | µs |
| Pulse frequency | 0,5 – 500 | kHz |
| Interelectrode gap (GAP) | 0,01 – 0,5 mm / 0.0004 – 0.02 in | mm / in |
| Wire diameter (wire EDM) | 0,02 – 0,33 mm / 0.0008 – 0.013 in | mm / in |
| Dielectric pressure | 0,1 – 1,5 MPa / 14.5 – 217.5 psi | MPa / psi |
| Dielectric temperature | 20 – 40 °C / 68 – 104 °F | °C / °F |

## Typical tolerances
EDM offers exceptional dimensional accuracy compared to conventional chip removal processes, provided that appropriate finishing parameters and high-quality electrodes are used.

| Machining regime | Dimensional tolerance (μm / in) | Equivalent IT grade |
|---|---|---|
| Roughing | ±10 – 50 µm / ±0.0004 – 0.002 in | IT8 – IT10 |
| Semi–finishing | ±5 – 10 µm / ±0.0002 – 0.0004 in | IT6 – IT7 |
| Fine finishing | ±1 – 5 µm / ±0.00004 – 0.0002 in | IT5 – IT6 |
| Micro-EDM or multiple passes | ±0,5 – 2 µm / ±0.00002 – 0.00008 in | IT4 – IT5 |

## Applicable materials
EDM requires that the workpiece material be electrically conductive. Hardness, toughness, or brittleness do not represent limitations for the process.

| Material | Machinability by EDM | Observations |
|---|---|---|
| Carbon and alloy steels | Excellent | Includes hardened tool steels |
| Stainless steels | Excellent | Requires corrosion control by dielectric |
| Titanium and nickel-based superalloys | Very good | Moderate removal rate, risk of microcracks |
| Tungsten carbide (WC-Co) | Good | Requires graphite or copper-tungsten electrodes |
| Aluminum and its alloys | Good | Avoid chip accumulation in the gap |
| Copper and brass | Good | Often used as electrode, not as workpiece |
| Conductive ceramics (e.g., SiC, TiB₂) | Limited | Only some compositions with sufficient conductivity (>0.01 S/cm) |
| Non-conductive materials (insulating ceramics, plastics) | Not applicable | Only through conductive layer assisted EDM process |

## Surface finish
Surface finish in EDM depends on the discharge energy, the electrode material, and the number of finishing passes. Roughness is usually expressed as Ra (arithmetic mean roughness).

| Machining stage | Roughness Ra (µm / μin) | Observations |
|---|---|---|
| Roughing (high energy) | 3,2 – 12,5 µm / 126 – 492 μin | High removal rate, thick white layer |
| Semi–finishing | 0,8 – 3,2 µm / 31 – 126 μin | Reduction of recast layer |
| Fine finishing (graphite/copper electrode) | 0,2 – 0,8 µm / 8 – 31 μin | Multiple passes with decreasing energy |
| Mirror finish (wire EDM or sinker with micro-pulses) | 0,04 – 0,2 µm / 1.6 – 8 μin | Requires strict control of dielectric and electrode |

## Advantages and limitations
The choice of EDM must consider the balance between unique technical capabilities and production constraints.

| Advantages | Limitations |
|---|---|
| Machines any conductive material, regardless of hardness | Only applicable to materials with electrical conductivity (σ > 0.1 S/cm) |
| Allows complex geometries with minimum internal corner radii (0.05 – 0.1 mm / 0.002 – 0.004 in) | Low removal rate compared to conventional milling (typically 1 – 500 mm³/min) |
| Process without cutting forces: ideal for thin or fragile parts | Generates a white layer (re-solidified) and heat-affected zone (HAZ) of 2 – 50 µm |
| Repeatable dimensional tolerances of ±1 µm / ±0.00004 in | Risk of microcracks in hard materials if pulse energy is not controlled |
| Surface finishes up to Ra 0.04 µm / 1.6 μin without subsequent processes | Requires precision electrodes and electrode wear (1:1 to 100:1 depending on material) |
| High automation, unattended operation | High hourly cost (machinery, dielectric, electrodes) |

## Selection guide
Use the following criteria to decide whether EDM is the appropriate technology for your application:

- The **material hardness** exceeds 45 HRC and conventional processes show excessive tool wear → Sinker EDM.
- Complex **blind cavities** (injection molds, forging dies) with vertical or negative walls are required → Sinker EDM with graphite electrode.
- **Contour cutting in thick plate** (up to 300 mm / 11.8 in) with tight tolerances is needed → Wire EDM.
- The workpiece has **thin sections** (<0.5 mm / 0.02 in) that would not withstand cutting forces → EDM (both variants).
- A **surface finish Ra < 0.2 µm / 8 μin** is sought in materials difficult to polish mechanically → Finishing EDM with multiple passes.
- **Electrical conductivity** is < 0.01 S/cm → alternative processes (grinding, laser, ultrasonic).
- The **removal rate** must exceed 1000 mm³/min in steel → high-speed milling or turning, not EDM.

## Frequently Asked Questions (FAQ)

### What dimensional tolerance can be achieved in wire EDM with finishing passes?
A tolerance of ±0.001 mm / ±0.00004 in can be achieved under optimal shop conditions using at least three finishing passes (skim cuts) and thermal control of the dielectric.

### What is the maximum thickness that a wire EDM machine can cut?
Standard industrial machines cut up to 300 mm / 11.8 in thickness in steel, although special high-capacity models can exceed 500 mm / 19.7 in with reduced feed rates.

### What Ra roughness is typical in a fine finish sinker EDM with graphite electrode?
A typical fine finish achieves a Ra roughness of 0.4 µm / 16 μin, and with controlled micro-pulses it can drop to 0.1 µm / 4 μin.

### How much white layer (recast) does a roughing EDM process generate?
The white layer in roughing can reach a thickness of 30 to 50 µm / 0.0012 to 0.002 in, which must be removed by finishing passes or subsequent polishing to avoid fatigue failure.

### What material removal rate (MRR) can be expected when machining tool steel by EDM?
In roughing regime with graphite electrode and peak current of 50 A, a removal rate of up to 500 mm³/min / 0.03 in³/min is obtained; in fine finishing the MRR drops to 1–5 mm³/min.

### What is the minimum taper that can be obtained in a wire EDM cut?
The natural taper without correction by axis control is typically 0.01 – 0.02 mm per 10 mm of height / 0.0004 – 0.0008 in per 0.4 in of thickness, although with CNC compensation it is completely neutralized.

## Consulted sources

- **engineeringtoolbox.com**: https://www.engineeringtoolbox.com/machine-processes-tolerance-grades-d_1367.html
- **manufacturingguide.com**: https://www.manufacturingguide.com/en/wire-edm

## References
- **engineeringtoolbox.com**: https://www.engineeringtoolbox.com/machine-processes-tolerance-grades-d_1367.html
- **manufacturingguide.com**: https://www.manufacturingguide.com/en/wire-edm

File: src/content/docs/en/manufacturing/extrusion-parameters-tolerances.md
---
title: "Extrusion parameters and tolerances"
sidebar:
  label: "Extrusion parameters and tolerances"
description: "Technical reference: Extrusion parameters and tolerances"
keywords: ["extrusion tolerances parameters aluminum steel", "manufacturing"]
category: "manufacturing"
topic: "forming"
subcategory: "extrusion"
skill: "process-parameters"
launch_phase: 2
last_updated: "2026-07-22"
verified: true
---

Extrusion is a compression forming process in which a material, typically metal, is forced to flow through a die with the shape of the desired cross-section. It allows the production of long profiles with constant cross-sections, offering a wide variety of geometries ranging from solid bars to complex hollow shapes. It is performed hot or cold, depending on the material and mechanical requirements.

## What is extrusion?

Extrusion is a manufacturing process where a billet is placed in a container and pushed by a ram at high pressure against a die. The material plastically deforms and exits with the shape of the die, creating a continuous profile. Unlike other processes, the material is subjected to compressive and shear stresses, allowing deformation of brittle materials without risk of fracture. A distinction is made between hot extrusion (above 50‑75% of the melting temperature) and cold extrusion (at room temperature or slightly elevated).

## Applicable materials

Extrusion is versatile and accepts many metals. Aluminum alloys are the most common, followed by magnesium, copper, steel, and titanium. Each material requires specific temperature and pressure conditions. The following table presents the mechanical properties of typically extrudable aluminum alloys, and the operating parameters section details process conditions for different materials.

| Alloy | Temper | Elastic modulus | Yield strength | Tensile strength |
| --- | --- | --- | --- | --- |
| 6061 | T4 | 68,9 GPa / 10,0 Msi | 110 MPa / 16,0 ksi | 207 MPa / 30,0 ksi |
| 6061 | T6 | 68,9 GPa / 10,0 Msi | 241 MPa / 35,0 ksi | 290 MPa / 42,0 ksi |
| 6063 | T5 | 68,9 GPa / 10,0 Msi | 110 MPa / 16,0 ksi | 152 MPa / 22,0 ksi |
| 6063 | T6 | 68,9 GPa / 10,0 Msi | 172 MPa / 25,0 ksi | 207 MPa / 30,0 ksi |
| 7075 | T6 | 71,7 GPa / 10,4 Msi | 483 MPa / 70,0 ksi | 538 MPa / 78,0 ksi |
| 2024 | T3 | 73,1 GPa / 10,6 Msi | 290 MPa / 42,0 ksi | 441 MPa / 64,0 ksi |
| 5052 | H32 | 70,3 GPa / 10,2 Msi | 159 MPa / 23,0 ksi | 214 MPa / 31,0 ksi |

*Source: Engineering ToolBox (2024). Msi = 10⁶ psi; 1 MPa = 0,145 ksi.*

Other extrudable materials:

- **Steel** – low-alloy and stainless steels, extruded at 1100‑1250 °C / 2012‑2282 °F with glass lubrication (Ugine‑Séjournet process).
- **Magnesium** – alloys AZ31, AZ61, etc., extruded at 300‑450 °C / 572‑842 °F.
- **Copper and brass** – allow hot extrusion at 600‑900 °C / 1112‑1652 °F.
- **Titanium** – alloys Ti‑6Al‑4V, extruded at 800‑1000 °C / 1472‑1832 °F, generally with glass as lubricant.

## Operating parameters

The fundamental parameters in extrusion are billet temperature, applied pressure, ram speed, and extrusion ratio (ratio of the container cross-sectional area to the product area). Hot extrusion is performed between 50% and 75% of the material's melting temperature. Pressures range from 35 MPa / 5,1 ksi to 700 MPa / 101,5 ksi depending on the material and extrusion ratio.

| Material | Extrusion temperature | Extrusion pressure | Typical extrusion ratio | Observations |
| --- | --- | --- | --- | --- |
| Aluminum | 350‑500 °C / 662‑932 °F | 100‑600 MPa / 14,5‑87,0 ksi | 10:1 to 100:1 | Excellent flow; complex profiles achieved. |
| Magnesium | 300‑450 °C / 572‑842 °F | 200‑500 MPa / 29,0‑72,5 ksi | 10:1 to 80:1 | Similar to aluminum; requires inert atmosphere to prevent ignition. |
| Copper / Brass | 600‑900 °C / 1112‑1652 °F | 100‑500 MPa / 14,5‑72,5 ksi | 10:1 to 50:1 | High die wear resistance. |
| Steel | 1100‑1250 °C / 2012‑2282 °F | 400‑700 MPa / 58,0‑101,5 ksi | 5:1 to 40:1 | Lubrication with molten glass (Ugine‑Séjournet process). |
| Titanium | 800‑1000 °C / 1472‑1832 °F | 400‑700 MPa / 58,0‑101,5 ksi | 5:1 to 30:1 | Difficult extrusion; glass used as lubricant and oxidation protection. |

*Values based on consolidated data from EFunda and industrial references.*

## Typical tolerances

Dimensional tolerances in extruded parts depend on the material, profile size, and die design. The following table indicates the minimum geometric limits achievable according to the material.

| Parameter | Steel | Aluminum and Magnesium |
| --- | --- | --- |
| Minimum wall thickness | 3,0 mm / 0.120 in | 1,0 mm / 0.040 in |
| Minimum corner radius | 0,8 mm / 0.030 in | 0,4 mm / 0.015 in |
| Minimum fillet radius | 4,0 mm / 0.120 in | 0,4 mm / 0.015 in |
| Minimum cross-section | 250 mm² / 0,40 in² | < 250 mm² / < 0,40 in² |

*Source: EFunda (2024).*

Regarding linear tolerances, in small-dimension aluminum profiles typically ±0,2 mm / ±0.008 in are achieved; for medium sections ±0,5 mm / ±0.020 in can be accepted, while for steel tolerances usually range between ±0,5 mm / ±0.020 in and ±1 mm / ±0.040 in, depending on complexity and size.

## Surface finish

Extrusion provides reasonably good surface finishes, although not comparable to precision machining. The average roughness (Ra) varies by material.

| Material | Surface roughness Ra |
| --- | --- |
| Aluminum and Magnesium | 0,8 µm / 30 µin |
| Steel | 3,0 µm / 125 µin |

*Source: EFunda (2024).*

The use of appropriate lubricants and temperature control improve the finish. Cold extrusion produces smoother surfaces than hot extrusion, but at the cost of higher pressures and lower deformation per pass.

## Advantages and limitations

### Advantages
- Capability to generate very complex cross-sections, including hollows, in a single operation.
- Suitability for brittle materials due to predominant compressive stresses.
- Good surface finish in aluminum and magnesium (Ra 0,8 µm / 30 µin).
- Possibility to improve mechanical properties by strain hardening (cold extrusion).
- Production of continuous lengths, reducing joining operations.
- High productivity for large series; minimizes subsequent machining.

### Limitations
- Dimensional accuracy lower than machining (typical tolerances of ±0,2‑1 mm / ±0.008‑0.040 in).
- High cost of dies and equipment, especially for hard materials such as steel.
- Progressive die wear that can affect tolerances.
- Limitation to constant cross-sections; variable three-dimensional shapes cannot be generated.
- Restricted minimum wall thickness and corner radii (e.g., 3 mm / 0.120 in in steel).
- In hot extrusion, surface oxidation may require pickling or subsequent cleaning.

## Selection guide

Extrusion is the optimal choice when a constant cross-section profile is required, with complex shapes impossible to obtain by rolling or forging, and with medium-high production volume. It is recommended to consider:

- **Product shape:** long parts with constant sections (profiles, tubes, bars of special geometry).
- **Material:** aluminum and magnesium are the most economical; steel and titanium are justified in high-strength structural applications.
- **Tolerances:** if tighter tolerances than ±0,2 mm / ±0.008 in are required, subsequent machining may be necessary.
- **Surface finish:** the Ra obtained in aluminum (0,8 µm / 30 µin) is usually sufficient for architectural applications; mirror finishes require additional polishing.
- **Cost-volume:** die investment is amortized with large lots; for prototypes or short runs, other processes such as CNC machining or additive manufacturing may be more cost-effective.

Typical application cases: profiles for window and door frames, heat sinks, rails, aircraft structural components, tubes for heat exchangers.

## Frequently Asked Questions (FAQ)

### What is the maximum pressure achievable in hot extrusion of steel?
The maximum pressure in steel extrusion can reach 700 MPa / 101,5 ksi, depending on the extrusion ratio and billet temperature.

### What minimum wall thickness can be achieved in an extruded aluminum profile?
The minimum achievable wall thickness in aluminum is 1 mm / 0.040 in, provided the geometry allows it and the die is properly designed.

### What surface roughness (Ra) is typically obtained in aluminum extrusion?
Aluminum and magnesium extrusion produces a surface finish of 0,8 µm Ra / 30 µin, without the need for additional operations.

### At what temperature is aluminum alloy 6063 extruded?
Alloy 6063 is hot extruded in a range of 350 °C to 500 °C / 662 °F to 932 °F, representing between 50% and 75% of its melting temperature.

### What is the typical extrusion ratio for aluminum profiles?
The extrusion ratio for aluminum typically varies between 10:1 and 100:1, allowing very significant area reductions in a single pass.

### What minimum corner radius can be obtained in an extruded steel part?
The minimum corner radius for extruded steel is 0,8 mm / 0.030 in, while the minimum fillet radius is 4 mm / 0.120 in.

## References
- **engineeringtoolbox.com**: https://www.engineeringtoolbox.com/properties-aluminum-pipe-d_1340.html
- **efunda.com**: https://www.efunda.com/processes/metal_processing/extrusion.cfm?search_string=g%20steel
- **manufacturingguide.com**: https://www.manufacturingguide.com/en/ordlista/tolerances-thermal-cutting

File: src/content/docs/en/manufacturing/fdm-parameters-materials.md
---
title: "FDM parameters materials tolerances"
sidebar:
  label: "FDM parameters materials tolerances"
description: "Technical reference: FDM parameters materials tolerances"
keywords: ["FDM 3D printing parameters tolerances layer height", "manufacturing"]
category: "manufacturing"
topic: "additive"
subcategory: "fdm"
skill: "process-parameters"
launch_phase: 2
last_updated: "2026-07-22"
verified: true
---

Fused filament fabrication (FFF), commercially referred to as fused deposition modeling (FDM), is an additive manufacturing process that builds parts layer by layer by extruding a continuous thermoplastic filament. The thread-like material is pulled by a roller mechanism into a heated extrusion head; there it melts and is deposited through a nozzle onto a movable build platform. Each horizontal layer reproduces a section of the CAD model. Once completed, the platform lowers (or the head rises) by the distance corresponding to the layer thickness and the next sheet of material is applied. When the design includes overhangs or complex geometries, a support structure is extruded and mechanically removed during post-processing. If a superior surface finish is required, additional operations such as sanding, polishing, or chemical vapor smoothing may be performed.

## Process Parameters

FDM printing parameters vary depending on the thermoplastic material used. The table below shows the most common operating ranges for filaments typically used in desktop equipment.

| Material | Extrusion Temperature | Bed Temperature | Typical Layer Height | Print Speed | Standard Nozzle Diameter |
|---|---|---|---|---|---|
| PLA (polylactic acid) | 190 – 220 °C / 374 – 428 °F | 20 – 60 °C / 68 – 140 °F | 0,1 – 0,3 mm / 0.004 – 0.012 in | 40 – 60 mm/s / 1,57 – 2,36 in/s | 0,4 mm / 0.016 in |
| ABS (acrylonitrile butadiene styrene) | 220 – 250 °C / 428 – 482 °F | 80 – 110 °C / 176 – 230 °F | 0,1 – 0,3 mm / 0.004 – 0.012 in | 40 – 60 mm/s / 1,57 – 2,36 in/s | 0,4 mm / 0.016 in |
| PETG (polyethylene terephthalate glycol) | 220 – 250 °C / 428 – 482 °F | 70 – 90 °C / 158 – 194 °F | 0,1 – 0,3 mm / 0.004 – 0.012 in | 40 – 60 mm/s / 1,57 – 2,36 in/s | 0,4 mm / 0.016 in |
| PET (polyethylene terephthalate) | 230 – 260 °C / 446 – 500 °F | 70 – 90 °C / 158 – 194 °F | 0,1 – 0,3 mm / 0.004 – 0.012 in | 30 – 50 mm/s / 1,18 – 1,97 in/s | 0,4 mm / 0.016 in |
| TPU (thermoplastic polyurethane) | 210 – 230 °C / 410 – 446 °F | 20 – 60 °C / 68 – 140 °F | 0,1 – 0,3 mm / 0.004 – 0.012 in | 20 – 30 mm/s / 0,79 – 1,18 in/s | 0,4 mm / 0.016 in |
| Nylon (polyamide) | 240 – 260 °C / 464 – 500 °F | 70 – 100 °C / 158 – 212 °F | 0,1 – 0,3 mm / 0.004 – 0.012 in | 30 – 50 mm/s / 1,18 – 1,97 in/s | 0,4 mm / 0.016 in |
| ASA (acrylic styrene acrylonitrile) | 230 – 250 °C / 446 – 482 °F | 90 – 110 °C / 194 – 230 °F | 0,1 – 0,3 mm / 0.004 – 0.012 in | 40 – 60 mm/s / 1,57 – 2,36 in/s | 0,4 mm / 0.016 in |
| HIPS (high impact polystyrene) | 220 – 250 °C / 428 – 482 °F | 90 – 110 °C / 194 – 230 °F | 0,1 – 0,3 mm / 0.004 – 0.012 in | 40 – 60 mm/s / 1,57 – 2,36 in/s | 0,4 mm / 0.016 in |

## Typical Dimensional Tolerances

Geometric accuracy in FDM is fundamentally limited by the positioning mechanics, nozzle diameter, layer height, and thermal shrinkage of the material. In well-calibrated desktop equipment, the following indicative values are achieved.

| Dimensional Parameter | Typical Tolerance |
|---|---|
| Linear dimension in XY plane (parts < 100 mm) | ± 0,2 mm / 0.008 in |
| Linear dimension in XY plane (parts > 100 mm) | ± 0,5 % of nominal dimension |
| Dimension in height (Z axis) | ± 0,1 mm / 0.004 in or +-1 layer height |
| Horizontal hole diameter | ± 0,15 mm / 0.006 in |
| Flatness (per 100 mm length) | 0,3 mm / 0.012 in |
| Roundness (vertical holes) | 0,10 mm / 0.004 in |

Values improve with the use of finer nozzles (0,2 – 0,3 mm / 0.008 – 0.012 in), reduced speeds, and chamber heating systems that minimize distortion.

## Applicable Materials

The FDM process supports a wide range of engineering and general-purpose thermoplastics. The most common in desktop and industrial printing are:

- **PLA**: polylactic acid, biodegradable, easy to print, low shrinkage.
- **ABS**: impact and temperature resistant, requires heated bed and good ventilation.
- **PETG**: combines ease of printing with good chemical and mechanical resistance.
- **PET**: similar to PETG but with higher stiffness and slightly higher extrusion temperature.
- **TPU**: thermoplastic elastomer, flexible and abrasion resistant.
- **Nylon (polyamide)**: high toughness and wear resistance, hygroscopic, requires pre-drying.
- **ASA**: equivalent to ABS but with excellent weather and UV resistance.
- **HIPS**: used both as a support material soluble in limonene and as a lightweight final part.

Polycarbonate (PC), polypropylene (PP), and composite materials with carbon fiber or glass filler are also processed, provided the equipment has the appropriate extrusion components.

## Advantages

- **Commercial availability**: large supply of printers and filaments, from educational equipment to industrial systems.
- **Wide range of polymeric materials**: from rigid thermoplastics to flexible and composite materials.
- **High material utilization**: waste is practically limited to support material and purges, with rates above 95 %.
- **Low acquisition cost**: desktop machines are affordable and the price per kilogram of filament is low.

## Limitations

- **Limited surface resolution**: nozzle diameter and layer height create visible steps; detailed parts require post-processing.
- **Thin walls and fine geometries**: residual stresses and lack of strength in reduced profiles can cause failures or deformations.
- **Need for support structures**: overhangs, bridges, and internal cavities require supports that must later be removed mechanically or chemically.
- **Mechanical anisotropy**: strength in the Z axis is lower than in the XY planes, due to interlayer bonding.

## Selection Guide

FDM is the most suitable option when seeking:

- Rapid functional prototyping that does not require very high dimensional precision.
- Large parts (over 200 mm / 7.9 in) that can be manufactured at low cost.
- Single units or very short series, where amortizing tooling from other processes is not feasible.
- Applications where leveraging the variety of available thermoplastic materials is needed.

It is not recommended for:

- Components requiring tolerances below ± 0,1 mm / 0.004 in.
- Details less than 0,8 mm / 0.031 in thickness or geometries with micro-cavities.
- Mass production where the cycle speed of other methods (injection molding) greatly exceeds 3D printing.

## Frequently Asked Questions (FAQ)

### What is the minimum layer height achievable in FDM?
The practical minimum layer height is 0.05 mm / 0.002 in, although most desktop printers work at 0.1 mm / 0.004 in without compromising extrusion reliability.

### What dimensional tolerance is realistic on desktop FDM printers?
In the XY axes, an accuracy of ±0.2 mm / 0.008 in is obtained for parts up to 100 mm per side, while in the Z axis the tolerance is ±0.1 mm / 0.004 in, approximately equivalent to one layer height.

### How much material is wasted during an FDM print?
Material utilization exceeds 95 %, with waste below 5 % and mainly concentrated in support structures and purges at the start of each job.

### What bed temperature is needed to avoid warping with ABS?
ABS requires a heated bed between 80 and 110 °C / 176 – 230 °F; below 80 °C / 176 °F it is very likely that the part will detach and deform.

### What is the maximum recommended print speed for TPU?
Flexible filaments are printed at low speed, typically between 20 and 30 mm/s / 0.79 – 1.18 in/s; higher speeds can cause jams in the extruder.

### What nozzle diameter is used as standard in FDM?
The most common nozzle diameter is 0.4 mm / 0.016 in, which offers a balance between build speed and surface detail. Nozzles of 0.2 mm / 0.008 in are also used for high-definition parts and up to 1.0 mm / 0.039 in for fast large-format prints.

## References

- **efunda.com**: https://www.efunda.com/designstandards/gdt/3d_hole.cfm
- **manufacturingguide.com**: https://www.manufacturingguide.com/en/fused-deposition-modeling-fdm
