Repository: sha5dow/mechdatum

File: src/content/docs/en/manufacturing/forging-parameters-tolerances.md
---
title: "Forging parameters and tolerances"
sidebar:
  label: "Forging parameters and tolerances"
description: "Technical reference: Forging parameters and tolerances"
keywords: ["forging allowances tolerances design parameters", "manufacturing"]
category: "manufacturing"
topic: "forming"
subcategory: "forging"
skill: "process-parameters"
launch_phase: 2
last_updated: "2026-07-22"
verified: true
---

Forging is a plastic deformation forming process in which a metal material, usually preheated, is subjected to localized compressive forces applied by hammers, presses, or dies. The objective is to orient the grain structure, improve mechanical properties, and obtain parts with shapes close to the final geometry. Design parameters, such as draft angles, fillet radii, and dimensional tolerances, are critical to ensure the manufacturability and quality of the forged component.

## Types of forging
- **Open-die forging (smith forging):** The material is repeatedly deformed between flat or simple-shaped dies, moving the part manually or with manipulators. Produces parts of approximate geometry, ideal for large components and small batches.  
- **Closed-die forging (impression-die forging):** The material flows into a closed cavity that reproduces the final shape. Includes variants such as flash forging (blocking) and precision forging (near‑net shape).  
- **Upset forging:** Increases the cross-section by compressing the length, typical for screw heads and valves.  
- **Roll forging:** Reduces the section and lengthens the part by means of grooved rolls, used for shafts and leaf springs.  
- **Swaging:** Radial hammers reduce the diameter of tubes or bars by rotary impacts.

## Design parameters

### Draft angles
To facilitate removal of the forging from the die, taper angles on interior and exterior walls are required. Recommended values based on material are:

| Material | Draft angle (°) |
|----------|----------------|
| Aluminum | 0 – 2 |
| Copper alloys (brass) | 0 – 3 |
| Carbon and alloy steel | 5 – 7 |
| Stainless steel | 5 – 8 |

### Minimum corner and fillet radii
Sharp edges must be avoided by using generous radii that improve material flow and reduce stress concentrations. Minimum dimensions depend on the height of the forged protrusion:

| Protrusion height | Minimum corner radius | Minimum fillet radius |
|-------------------|-----------------------|-----------------------|
| 12,5 mm / 0.5 in | 1,5 mm / 0.06 in | 5 mm / 0.2 in |
| 25 mm / 1.0 in | 3 mm / 0.12 in | 6,25 mm / 0.25 in |
| 50 mm / 2.0 in | 5 mm / 0.2 in | 10 mm / 0.4 in |
| 100 mm / 4.0 in | 6,25 mm / 0.25 in | 10 mm / 0.4 in |
| 400 mm / 16 in | 22 mm / 0.875 in | 50 mm / 2.0 in |

### Parting line considerations
- The parting line should be located, whenever possible, in a single plane and through the center of the part, not near the top or bottom edges.  
- Any point on the parting surface must not exceed 75° relative to the main parting plane.  
- Undercuts that prevent removal of the part must be avoided.

## Tolerances

### Dimensional tolerance
The usual dimensional tolerance is positive and approximates **0.3 % of the dimension**, rounded to the next multiple of 0,5 mm / 0.020 in. For example, for a dimension of 100 mm a tolerance of +0,5 mm is expected.

### Die wear tolerance
Lateral (parallel to the parting plane), expressed as a percentage of the nominal value:

| Material | Die wear tolerance (% of lateral nominal value) |
|----------|------------------------------------------------|
| Copper alloys | +0,2 % |
| Aluminum, Steel | +0,5 % |

### Die closure tolerance
Corresponds to the opening and closing direction of the tooling:

| Projected die area | Die closure tolerance |
|-------------------|-----------------------|
| < 150 cm² / < 23 in² | 1 mm / 0.040 in |
| > 6500 cm² / > 100 in² | 6,25 mm / 0.25 in |

For intermediate areas, linear interpolation is used.

### Die match tolerance
Allowable misalignment between the upper and lower die halves as a function of the trimmed forging weight:

| Material | Weight of finished forging (trimmed) | Die match tolerance |
|----------|--------------------------------------|---------------------|
| Aluminum, Copper alloys, Steel | < 10 kg / < 22 lb | 0,75 mm / 0.030 in |
|  | < 50 kg / < 110 lb | 1,75 mm / 0.070 in |
|  | > 500 kg / > 1100 lb | 5 mm / 0.200 in |
| Stainless steel, Titanium | < 10 kg / < 22 lb | 1,25 mm / 0.050 in |
|  | < 50 kg / < 110 lb | 2,5 mm / 0.100 in |
|  | > 500 kg / > 1100 lb | 6,5 mm / 0.260 in |

### Flash tolerance
Allowable amount of flash remaining after the trimming operation:

| Material | Weight of finished forging (trimmed) | Flash tolerance |
|----------|--------------------------------------|-----------------|
| Aluminum, Copper alloys, Steel | < 10 kg / < 22 lb | 0,8 mm / 0.032 in |
|  | < 50 kg / < 110 lb | 3,25 mm / 0.125 in |
|  | > 500 kg / > 1100 lb | 10 mm / 0.4 in |
| Stainless steel, Titanium | < 10 kg / < 22 lb | 1,6 mm / 0.064 in |
|  | < 50 kg / < 110 lb | 5 mm / 0.2 in |
|  | > 500 kg / > 1100 lb | 12,5 mm / 0.5 in |

## Applicable materials
Forging is applied to a wide range of metallic alloys with sufficient hot ductility. Typical hot forging temperature ranges are:

| Material | Hot forging temperature (°C / °F) |
|----------|-----------------------------------|
| Aluminum and alloys | 350 – 500 °C / 662 – 932 °F |
| Copper alloys (brass, bronze) | 700 – 800 °C / 1292 – 1472 °F |
| Carbon and alloy steel | 1100 – 1250 °C / 2012 – 2282 °F |
| Stainless steel | 1150 – 1250 °C / 2102 – 2282 °F |
| Titanium and alloys | 900 – 950 °C / 1652 – 1742 °F |

Material selection directly influences draft angles and the match and flash tolerances, according to the tables above.

## Advantages and limitations
**Advantages**
- Continuous improvement of grain flow, which increases fatigue resistance and toughness.
- Obtaining near‑net shapes, reducing subsequent machining.
- Absence of porosity and structural homogeneity superior to casting or sintering.
- Wide range of sizes, from small parts of grams to shafts of several tons.

**Limitations**
- High tooling and die costs, especially in precision forging.
- Geometric restrictions: need for draft angles, radii, and minimum wall thicknesses.
- Tighter tolerances than in machining, with allowances for finishing.
- Not suitable for brittle materials or those with low plastic deformation capacity.

## Frequently Asked Questions (FAQ)
### What dimensional tolerance is expected in a standard forged part?
The usual positive tolerance is approximately 0.3 % of the nominal dimension, rounded to the next 0,5 mm / 0.020 in.

### What is the minimum corner radius for a 50 mm protrusion?
For a height of 50 mm / 2.0 in a minimum corner radius of 5 mm / 0.2 in is recommended.

### What draft angle does a stainless steel design need?
Stainless steels require an angle of 5° to 8°; typically 7° is chosen as a safe value.

### How much can a die shift in a 30 kg aluminum forging?
For 30 kg / 66 lb (category <50 kg) the die match tolerance is 1,75 mm / 0.070 in.

### What maximum flash thickness is accepted in a 600 kg trimmed titanium forging?
For weights >500 kg / >1100 lb, the flash tolerance reaches 12,5 mm / 0.5 in.

### How much movement does die closure allow in a small part?
When the projected area is less than 150 cm² / 23 in², the die closure tolerance is 1 mm / 0.040 in.

## References
- **engineeringtoolbox.com**: https://www.engineeringtoolbox.com/
- **efunda.com**: https://www.efunda.com/processes/metal_processing/forging.cfm
- **manufacturingguide.com**: https://www.manufacturingguide.com/en/open-die-forging

File: src/content/docs/en/manufacturing/grinding-parameters.md
---
title: "Grinding parameters and finishes"
sidebar:
  label: "Grinding parameters and finishes"
description: "Technical reference: Grinding parameters and finishes"
keywords: ["grinding parameters surface finish Ra", "manufacturing"]
category: "manufacturing"
topic: "machining"
subcategory: "grinding"
skill: "process-parameters"
launch_phase: 2
last_updated: "2026-07-22"
verified: true
---

Grinding is an abrasion process that uses a rotating wheel and achieves flatness tolerances below ±0.0025 mm on surfaces of 127 x 127 mm (5 x 5 in). Cutting action occurs through the interaction of abrasive grains with the material, generating microscopic chips and intense heat that requires abundant coolant. It is mainly applied to improve surface finish, correct deformations after hardening, and machine parts of high hardness that cannot be worked by conventional material removal.

## Operating parameters
The parameters that govern grinding include depths of pass between 0.005 and 0.1 mm and wheel speeds between 15 and 35 m/s, adjusted according to the material. The following table lists typical values for the most common materials.

| Material | Process | Wheel speed | Depth of pass | Feed |
|---|---|---|---|---|
| Carbon steel (annealed) | Surface grinding | 28 – 33 m/s / 5512 – 6496 ft/min | 0.01 – 0.05 mm / 0.0004 – 0.002 in | 15 – 25 m/min / 49 – 82 ft/min (longitudinal) |
| Alloy steel hardened (50‑60 HRC) | External cylindrical grinding | 30 – 35 m/s / 5906 – 6890 ft/min | 0.005 – 0.02 mm / 0.0002 – 0.0008 in | 0.02 – 0.1 mm/rev / 0.0008 – 0.004 in/rev |
| Gray cast iron | Surface grinding | 20 – 25 m/s / 3937 – 4921 ft/min | 0.01 – 0.04 mm / 0.0004 – 0.0016 in | 10 – 20 m/min / 33 – 66 ft/min (longitudinal) |
| Stainless steel (304) | Surface grinding | 25 – 30 m/s / 4921 – 5906 ft/min | 0.01 – 0.03 mm / 0.0004 – 0.0012 in | 10 – 18 m/min / 33 – 59 ft/min |
| Aluminum | Grinding with open‑pore wheel | 15 – 20 m/s / 2953 – 3937 ft/min | 0.02 – 0.1 mm / 0.0008 – 0.004 in | 20 – 35 m/min / 66 – 115 ft/min |

## Surface finishes
Grinding can achieve surface roughness Ra between 0.08 and 1.6 µm (3.1 to 63 µin) depending on the abrasive grain size. The following table relates the U.S. mesh grain size to the average roughness (Ra) obtainable under normal operating conditions.

| Grain size (U.S. mesh) | Approximate mesh opening | Achievable surface roughness (Ra) |
|---|---|---|
| 46 | 354 µm / 0.0139 in | 0.7 – 1.1 µm / 27.6 – 43.3 µin |
| 60 | 250 µm / 0.0098 in | 0.35 – 0.7 µm / 13.8 – 27.6 µin |
| 80 | 177 µm / 0.0070 in | 0.2 – 0.4 µm / 7.9 – 15.7 µin |
| 100 | 149 µm / 0.0059 in | 0.17 – 0.25 µm / 6.7 – 9.8 µin |
| 120 | 125 µm / 0.0049 in | 0.14 – 0.2 µm / 5.5 – 7.9 µin |
| 150 | 105 µm / 0.0041 in | 0.12 – 0.17 µm / 4.7 – 6.7 µin |
| 180 | 88 µm / 0.0035 in | 0.1 – 0.14 µm / 3.9 – 5.5 µin |
| 220 | 74 µm / 0.0029 in | 0.08 – 0.12 µm / 3.1 – 4.7 µin |

## Typical tolerances
The dimensional precision of grinding covers IT4 to IT6 grades, and can maintain flatness tolerances below ±0.0025 mm on a steel surface of 127 x 127 mm (5 x 5 in) properly supported. On cylindrical parts, roundness of the order of 0.001 mm and very tight concentricities are achieved, meeting the requirements of bearings and high-demand components.

## Compatible materials
Grinding is effective on materials whose hardness exceeds 45 HRC, extending the application range to virtually any metallic material and many non-metallic ones. The list of processable materials includes:

- Carbon, alloy and tool steels (any hardness).
- Stainless steels and heat-resistant alloys (nickel, cobalt).
- Gray and ductile cast irons.
- Sintered carbides (with diamond wheels).
- Advanced ceramics (alumina, zirconia, silicon nitride).
- Glass and some metal-matrix composites.

## Advantages
Grinding reduces surface roughness from typical rough turning values (Ra ≈ 6.3 µm) to values below 0.1 µm, an improvement of more than 60 times. It also offers extremely tight dimensional tolerances (IT4-IT6), the ability to machine hard materials without significant plastic deformation, and excellent control of final geometry on flat and rotational parts.

## Limitations
The temperature at the cutting interface can exceed 1000 °C (1832 °F), requiring abundant and constant cooling to avoid thermal damage to the part and wheel. The main limitations include:
- Low material removal rate, lower than in milling or turning.
- High cost of precision wheels and grinding machines.
- Possibility of introducing residual surface stresses that require subsequent relief.
- Risk of vibration and surface burn if parameters are not rigorously controlled.

## Selection criteria
When dimensional tolerances below 0.01 mm (0.0004 in) or a finish better than Ra 0.8 µm (31.5 µin) are required, grinding is usually the ideal choice. This process is preferred over others if:
- Material hardness exceeds 50 HRC.
- Distortion after hardening must be corrected.
- Surfaces must withstand cyclic loads and a fine roughness is needed to avoid stress concentrators.
- The geometry to be machined cannot be achieved with single-point tools to the required precision.

## Frequently Asked Questions (FAQ)
### What surface roughness (Ra) can be achieved with precision grinding?
Grinding delivers finishes with Ra between 0.1 µm and 1.6 µm (3.9 to 63 µin), depending on grain size and pass strategy.

### What flatness tolerance does grinding guarantee on a 127 x 127 mm surface?
With proper clamping, flatness less than ±0.0025 mm (±0.0001 in) is achieved on a steel plate of 127 x 127 mm (5 x 5 in).

### What abrasive grain size (mesh) is needed to obtain a Ra 0.4 µm finish?
A 80 mesh grain (opening of 177 µm / 0.007 in) allows reaching an Ra in the range of 0.2 to 0.4 µm (7.9 to 15.7 µin) under normal conditions.

### How much material is removed per pass in rough and finish grinding?
In roughing, depths of 0.02 to 0.05 mm (0.0008 to 0.002 in) are used, while in finishing it is reduced to 0.005 – 0.02 mm (0.0002 – 0.0008 in).

### What is the recommended peripheral wheel speed for grinding hardened steel?
The optimal speed is between 30 and 35 m/s (5906 – 6890 ft/min) for hardened steels, ensuring effective cutting without burn.

### What depth of pass is recommended to avoid surface burn in surface grinding?
To avoid thermal damage, it is advised not to exceed 0.025 mm (0.001 in) per pass on carbon steel, combined with abundant cooling.

## References
- **engineeringtoolbox.com**: https://www.engineeringtoolbox.com/surface-roughness-abrasive-grain-size-d_1648.html
- **efunda.com**: https://www.efunda.com/processes/machining/grind.cfm
- **manufacturingguide.com**: https://www.manufacturingguide.com/en/ordlista/surface-roughness

File: src/content/docs/en/manufacturing/hard-chrome-plating.md
---
title: "Hard chrome plating properties thickness"
sidebar:
  label: "Hard chrome plating properties thickness"
description: "Technical reference: Hard chrome plating properties thickness"
keywords: ["hard chrome plating thickness hardness applications", "manufacturing"]
category: "manufacturing"
topic: "surface-finishing"
subcategory: "chrome-plating"
skill: "process-parameters"
launch_phase: 2
last_updated: "2026-07-22"
verified: true
---

## Summary
Hard chrome plating is an electrolytic process that deposits a layer of chromium with typical thicknesses of 10 to 500 μm (0.0004 – 0.020 in) on metallic substrates, achieving a hardness of 850 to 1000 HV (65-70 HRC). It is mainly used to improve wear resistance, restore dimensions and reduce friction in engineering components.

## Applicable materials

| Base material | Suitability for hard chrome plating | Remarks |
|---|---|---|
| Carbon and low-alloy steels | Excellent | Direct adhesion; requires degreasing and pickling beforehand. |
| Stainless steels | Good | May require a reverse (anodic) etch to ensure adhesion. |
| Gray and ductile iron | Good | Surface porosity can retain bath; deep cleaning is recommended. |
| Copper alloys (brass, bronze) | Good | A nickel undercoat is often applied to block diffusion. |
| Aluminum alloys | Limited | Requires pretreatment with zincate (zinc immersion) and an intermediate nickel layer. |
| Carburized or nitrided steels | Not recommended | The hardened surface layer may peel off during chrome plating. |

## Process parameters

| Parameter | Typical value | Unit | Remarks |
|---|---|---|---|
| Bath temperature | 50 – 65 °C / 120 – 150 °F | – | For hard chrome; lower values for decorative. |
| Current density | 1.5 – 3.0 A/dm² / 15 – 30 A/ft² | – | Varies according to geometry and desired deposition rate. |
| Bath composition (CrO₃) | 200 – 300 g/L | – | Chromium trioxide concentration. |
| CrO₃ : H₂SO₄ ratio | 100:1 (typical) | – | The sulfuric catalyst regulates cathodic efficiency. |
| Deposition rate | 25 μm/h / 0.001 in/h | μm/h or in/h | Approximately 0.001 in per hour under standard conditions. |
| Agitation | Mechanical or air | – | Necessary for thermal and concentration uniformity. |
| Anodes | Lead-tin or platinized titanium | – | Auxiliary geometry to improve throwing power. |

## Thicknesses and tolerances

Thickness can range from thin layers of 2.5 μm (0.0001 in) to restoration thicknesses of 500 μm (0.020 in) per side. In parts with complex geometry, the limited throwing power of the hexavalent chromium bath causes greater deposits on edges and external surfaces, requiring over-thickness and subsequent grinding.

| Application | Typical thickness (μm) | Typical thickness (in) | Achievable tolerance after grinding |
|---|---|---|---|
| Light anti-wear | 10 – 25 μm | 0.0004 – 0.001 in | ± 0.013 mm (± 0.0005 in) |
| Medium anti-wear | 25 – 50 μm | 0.001 – 0.002 in | ± 0.013 mm (± 0.0005 in) |
| Dimensional recovery | 100 – 500 μm | 0.004 – 0.020 in | ± 0.025 mm (± 0.001 in) |

Surface roughness after chrome plating (as-plated) is typically Ra 0.4 – 0.8 μm (16 – 32 μin). With polishing or grinding it can be reduced to Ra 0.05 μm (2 μin).

## Coating properties

| Property | Typical value | Unit | Notes |
|---|---|---|---|
| Hardness | 850 – 1000 HV / 65 – 70 HRC | HV / HRC | Depends on deposition conditions; can exceed 1000 HV in optimized baths. |
| Adhesion | > 70 MPa / > 10,000 psi | Peel stress | Excellent on steels with proper preparation. |
| Coefficient of friction (dry, against steel) | 0.15 – 0.20 | – | Low coefficient reduces sliding wear. |
| Corrosion resistance | Good (in non-marine environment); improves with microcracks | – | The microcrack network distributes corrosion currents. |
| Maximum service temperature | 400 °C / 752 °F | – | Hardness begins to drop significantly due to carbon diffusion and carbide formation. |
| Elastic modulus | 250 – 290 GPa / 36 – 42 Mpsi | – | Similar to steel. |
| Corrosion current density | 1 – 10 μA/cm² (in 3.5% NaCl) | – | Varies with substrate and finish. |

## Advantages and limitations

| Advantages | Limitations |
|---|---|
| High hardness (850 – 1000 HV) that resists abrasion and scratching. | Use of hexavalent chromium (Cr VI), toxic and with strict environmental regulations (REACH, EPA). |
| Low coefficient of friction that reduces adhesion and sliding contact wear. | Poor throwing power; non-uniform thickness in cavities and deep holes. |
| Ability to deposit thick coatings (up to 500 μm) for restoration of worn parts. | Risk of hydrogen embrittlement in high-strength steels; requires subsequent hydrogen removal. |
| Good corrosion resistance in moderate environments, especially with controlled microcracks. | Slow process (approx. 0.001 in/h), which makes very thick coatings expensive. |
| Excellent adhesion on multiple base metals with proper preparation. | Thermal limitation: loss of hardness above 400 °C. |
| Possibility of grinding or polishing to achieve tight tolerances and mirror finishes. | Not suitable for parts with complex geometries without auxiliary anodes; can generate internal stresses that cause cracking. |

## Selection guide

The choice between hard chrome plating and other engineering coatings depends on the requirements of hardness, thickness, corrosion resistance, and operating temperature.

| Requirement | Hard chrome plating | Electroless nickel (high phosphorus) | HVOF (tungsten carbide) | Gas nitriding |
|---|---|---|---|---|
| Surface hardness | 850 – 1000 HV | 500 – 600 HV (as-plated) / 900 – 1000 HV (heat treated) | 1100 – 1300 HV | 800 – 1100 HV (depending on steel) |
| Maximum practical thickness | 500 μm (0.020 in) | 75 μm (0.003 in) (typical) | 500 μm (0.020 in) or more | 0.2 – 0.5 mm (0.008 – 0.020 in) diffused layer |
| Abrasive wear resistance | Excellent | Good (better with heat treatment) | Very good | Good to very good |
| Corrosion resistance | Good with microcracks; inferior in severe acidic or saline environments | Excellent (especially P > 10%) | Variable; porosity may allow corrosion if not sealed | Moderate; the surface layer is not a barrier |
| Maximum service temperature | 400 °C / 752 °F | Up to 350 °C (662 °F) without significant loss | > 500 °C (932 °F) depending on binder | Up to 500 °C (932 °F) maintains hardness |
| Relative cost | Medium (slow process, waste management) | Medium | High (equipment and material) | Low-Medium (thermal process) |
| Typical application | Hydraulic rods, shafts, molds | Valves, pump components, electronics | Cutting tools, turbines, high-wear surfaces | Gears, crankshafts, camshafts |

## Typical applications

Hard chrome plating is found in many industrial sectors. Its main applications include:

- Hydraulic and pneumatic cylinder rods.
- Rollers for rolling mills, calenders, and printing systems.
- Plastic injection molds and extrusion dies.
- Camshafts, crankshafts, and transmission shafts.
- Valve and pump components (stems, seats).
- Dimensional restoration of worn parts in heavy machinery.
- Precision tools and tooling (gauges, taps).

## Frequently Asked Questions (FAQ)

1.  **What is the maximum achievable thickness in hard chrome plating?** Up to 500 μm (0.020 in) per side can be deposited, and even more in special cases, provided the geometry allows a coating without excessive cracking.
2.  **What hardness does hard chrome plating have?** The typical hardness of hard chrome plating ranges from 850 to 1000 HV (65-70 HRC), higher than many hardened steels.
3.  **How long does it take to form a 100 μm layer?** With the standard deposition rate of 25 μm/h (0.001 in/h), a 100 μm (0.004 in) layer requires approximately 4 hours of immersion under current.
4.  **At what temperature does hard chrome lose hardness?** Hard chrome begins to significantly lose hardness from 400 °C (752 °F) due to carbide precipitation and microstructural changes.
5.  **What is the surface roughness after hard chrome plating as-plated?** The as-deposited surface roughness (Ra) is between 0.4 and 0.8 μm (16-32 μin), similar to that of the prepared substrate; it is improved by grinding or polishing.
6.  **What dimensional tolerance can be maintained after grinding of hard chrome plating?** It is common to achieve tolerances of ±0.013 mm (±0.0005 in) after grinding, and up to ±0.005 mm (±0.0002 in) with lapping or precision polishing.

## References
- **efunda.com**: https://www.efunda.com/forum/show_message.cfm?start=1&thread=17314&id=17316
- **manufacturingguide.com**: https://www.manufacturingguide.com/en/hardforkromning

File: src/content/docs/en/manufacturing/hot-dip-galvanizing.md
---
title: "Hot dip galvanizing specifications"
sidebar:
  label: "Hot dip galvanizing specifications"
description: "Technical reference: Hot dip galvanizing specifications"
keywords: ["hot dip galvanizing specifications thickness coating", "manufacturing"]
category: "manufacturing"
topic: "surface-finishing"
subcategory: "galvanizing"
skill: "process-parameters"
launch_phase: 2
last_updated: "2026-07-22"
verified: true
---

General hot-dip galvanizing (HDG) is a metallurgical process in which steel or cast iron parts are immersed in a bath of molten zinc at an approximate temperature of **450 °C / 842 °F** to form a coating of zinc-iron alloys and pure zinc, providing cathodic and barrier protection against atmospheric corrosion. The result is a metallurgical bond between the zinc and the steel substrate, with a coating thickness typically ranging between **45 µm / 1.77 mils** and **120 µm / 4.72 mils**, controlled by the withdrawal speed, bath composition, and immersion time.

## Process Parameters

| Operating Parameter | Typical Value | Unit |
| --- | --- | --- |
| Molten zinc bath temperature | 445 – 455 °C / 833 – 851 °F | – |
| Immersion time | 2 – 10 min | – |
| Bath composition | Zn 98.5–99.5 %, Pb <1 %, Al 0.005–0.02 % | % by weight |
| Resulting coating thickness | 45 – 120 µm / 1.77 – 4.72 mils | – |
| Withdrawal speed | 0.5 – 1.5 m/s / 1.6 – 4.9 ft/s | – |
| Steel preheating temperature | 60 – 150 °C / 140 – 302 °F | – |

The intermetallic reaction generates gamma (Fe₃Zn₁₀) alloy layers with 75–78 % Zn, delta (FeZn₁₀) with 88–93 % Zn, and zeta (FeZn₁₃) with 94–95 % Zn, followed by an outer pure zinc layer (eta) that solidifies upon cooling. The addition of aluminum suppresses the brittleness of the zeta layer and improves surface brightness.

## Applicable Materials

The process is suitable for most carbon steels, low-alloy steels, and cast irons. The reactivity with molten zinc varies according to the chemical composition, particularly the silicon (Si) and phosphorus (P) contents, which influence the final thickness and microstructure.

- **Structural carbon steels**: ASTM A36, A572, A283, general construction steels (Si ≤0.03 % or 0.15–0.25 % for predictable thicknesses).
- **Pipe steels**: ASTM A53 Gr. A/B, API 5L, EN 10255; common galvanized dimensions match Schedule 40 and 80 series (diameters from 10.3 mm / 0.405 in to 610 mm / 24 in).
- **Low-alloy steels**: with controlled contents of Si+P ≤0.04 % to avoid excessively thick alloys (Sandelin effect).
- **Gray and ductile cast iron**: ASTM A48, A536; require prior shot blasting treatment to remove surface graphite and ensure adhesion.
- **Forged and hot-rolled parts**: rolling scale must be removed by acid pickling and mechanical cleaning.

## Advantages and Limitations

| Advantages | Limitations |
| --- | --- |
| Active cathodic protection even at edges and scratches (zinc corrodes preferentially). | Continuous service temperature limitation to 200 °C / 392 °F; above this, layer detachment occurs due to accelerated diffusion. |
| Long service life: 20–50+ years depending on the environment, with no intermediate maintenance. | Non-uniform coating thickness on complex geometries; risk of buildup on threads and small holes. |
| Integral coating (internal and external on hollow profiles) prevents under-film corrosion. | Possible hydrogen embrittlement in high-strength steels (tensile strength >1100 MPa / 160 ksi) if pickling is not controlled. |
| Economical process for large series and moderately sized parts (kettles 7–20 m / 23–66 ft in length). | Thermal distortion in thin-walled parts or asymmetric sections due to stresses generated during cooling. |
| Excellent adhesion (metallurgical bond, not just mechanical) and abrasion resistance. | Not applicable on site; requires transport to a galvanizing plant. Maximum part size is limited by bath dimensions. |
| Exposed zinc layer forms a zinc carbonate patina, self-regenerating and environmentally stable. | Initial aesthetic appearance (spangle) may not be acceptable without subsequent chromating or painting treatment. |

## Selection Guide

The international standard ISO 1461 (equivalent to BS EN ISO 1461 and ASTM A123/A153) specifies minimum coating thicknesses based on the substrate thickness. To select the appropriate protection system, the following should be considered:

1. **Exposure environment**: rural areas (corrosivity C1-C2 according to ISO 9223) require a minimum thickness of 45–55 µm / 1.77–2.17 mils; industrial or marine environments (C3-C5) require 70–85 µm / 2.76–3.35 mils or more, and are often supplemented with paint (duplex system).
2. **Substrate type**: steels with design thickness ≤1.5 mm / 0.06 in only need 45 µm / 1.77 mils, while parts over 6 mm / 0.24 in require at least 85 µm / 3.35 mils.
3. **Expected service life**: for durations exceeding 30 years in aggressive conditions, a minimum thickness of 85 µm / 3.35 mils or a duplex system (HDG + paint) is recommended.
4. **Subsequent deformability**: Fe-Zn alloy layers are brittle; if bending or forming is required after galvanizing, steels with low silicon content (Si ≤0.03 %) should be evaluated to obtain thinner and more ductile layers (≤70 µm / 2.76 mils of alloy).

## Parameter Tables by Material

**Thickness requirements according to ISO 1461 for steel and cast iron**

| Substrate thickness (mm) | Material | Minimum coating thickness (µm / mils) | Minimum zinc mass (g/m² / oz/ft²) | Typical corrosion rate in rural environment (µm/year / mils/year) |
| --- | --- | --- | --- | --- |
| >6 | Structural steel | 85 / 3.35 | 610 / 2.00 | 1–2 / 0.04–0.08 |
| >3 to ≤6 | Structural steel | 70 / 2.76 | 505 / 1.66 | 1–2 / 0.04–0.08 |
| >1.5 to ≤3 | Structural steel | 55 / 2.17 | 395 / 1.29 | 1–2 / 0.04–0.08 |
| ≤1.5 | Structural steel | 45 / 1.77 | 325 / 1.07 | 1–2 / 0.04–0.08 |
| ≥6 | Gray or ductile cast iron | 70 / 2.76 | 505 / 1.66 | 2–3 / 0.08–0.12 |
| <6 | Gray or ductile cast iron | 60 / 2.36 | 430 / 1.41 | 2–3 / 0.08–0.12 |
| Any thickness | Centrifuged parts | 45 / 1.77 | 325 / 1.07 | 1–2 / 0.04–0.08 |

**Galvanized steel pipe according to ASTM A53 (Schedule 40) – application examples**

| Nominal size (in) | Outside diameter (mm / in) | Nominal inside diameter (mm / in) | Nominal linear weight (kg/m / lb/ft) | Typical coating (µm / mils) |
| --- | --- | --- | --- | --- |
| ½ | 21.3 / 0.840 | 15.8 / 0.62 | 1.26 / 0.85 | 45–55 / 1.77–2.17 |
| 1 | 33.4 / 1.315 | 26.6 / 1.05 | 2.50 / 1.68 | 45–55 / 1.77–2.17 |
| 2 | 60.3 / 2.375 | 52.5 / 2.07 | 5.43 / 3.65 | 55–70 / 2.17–2.76 |
| 4 | 114.3 / 4.500 | 102.3 / 4.03 | 16.06 / 10.79 | 70–85 / 2.76–3.35 |
| 6 | 168.3 / 6.625 | 154.1 / 6.07 | 28.23 / 18.97 | 85–100 / 3.35–3.94 |
| 8 | 219.1 / 8.625 | 202.7 / 7.98 | 42.49 / 28.55 | 85–100 / 3.35–3.94 |

## Frequently Asked Questions (FAQ)

### What is the temperature of the zinc bath in hot-dip galvanizing?
   The molten zinc bath is maintained at approximately 450 °C / 842 °F during the hot-dip galvanizing process, which ensures a proper metallurgical reaction between the zinc and the steel.

### What minimum coating thickness is required for structural steel over 6 mm according to ISO 1461?
   For steel with a thickness greater than 6 mm, the minimum galvanized coating thickness is 85 µm / 3.35 mils, ensuring effective cathodic protection against corrosion.

### What is the expected service life of a hot-dip galvanized part in a rural environment?
   In rural environments with low pollution, the galvanized coating can protect the steel for more than 50 years, because the corrosion rate of zinc is typically only 1–2 µm per year (0.04–0.08 mils/year).

### Up to what temperature can galvanized steel be exposed without coating degradation?
   The maximum recommended temperature for continuous service of hot-dip galvanized steel is 200 °C / 392 °F; above this temperature, the zinc layer may detach due to differences in iron and zinc diffusion.

### How much zinc is consumed per square meter in a typical 85 µm coating?
   A zinc coating of 85 µm thickness is equivalent to approximately 610 g/m² (2.00 oz/ft²) of zinc, which provides a physical barrier and cathodic protection to the steel substrate.

### What is the typical corrosion rate of zinc in an industrial environment compared to a rural one?
   In an industrial environment, the corrosion rate of zinc can increase to 4–8 µm per year (0.16–0.31 mils/year), compared to 1–2 µm per year in a rural environment, which reduces the service life of the coating to approximately 15–25 years for the same 85 µm thickness.

## References
- **engineeringtoolbox.com**: https://www.engineeringtoolbox.com/ansi-steel-pipes-d_305.html
- **efunda.com**: https://www.efunda.com/processes/plastic_molding/molding_dip.cfm
- **manufacturingguide.com**: https://www.manufacturingguide.com/en/node/6071

File: src/content/docs/en/manufacturing/iso-5817-quality-levels.md
---
title: "ISO 5817 weld quality levels"
sidebar:
  label: "ISO 5817 weld quality levels"
description: "Technical reference: ISO 5817 weld quality levels"
keywords: ["ISO 5817 weld quality levels B C D", "manufacturing"]
category: "manufacturing"
topic: "welding"
subcategory: "quality-iso-5817"
skill: "standards-guide"
launch_phase: 5
last_updated: "2026-07-25"
verified: true
---
The ISO 5817 standard establishes three quality levels for imperfections in fusion-welded joints in materials such as steel, nickel, and titanium. Level B is the most demanding and is applied when structural integrity is critical, while Level D is the most permissive and suitable for applications with lower strength requirements. This classification allows selecting the appropriate inspection grade based on the function of the weld, reducing manufacturing costs without compromising safety.

## Operating Parameters
The imperfection limits depend directly on the weld thickness and the specified quality level. The standard covers surface defects such as cracks, lack of fusion, excessive penetration, and undercuts, as well as internal imperfections detectable by volumetric testing.

| Imperfection | Limit for Level B (thickness 3 mm / 0.12 in) | Limit for Level C (thickness 3 mm / 0.12 in) | Limit for Level D (thickness 3 mm / 0.12 in) |
|---|---|---|---|
| Cracks | Not allowed | Not allowed | Not allowed |
| Lack of fusion | Not allowed | Not allowed | Not allowed |
| Lack of penetration | Not allowed | h ≤ 0.1 mm / 0.004 in, but not allowed for lengths greater than 25 mm / 1 in | h ≤ 0.2 mm / 0.008 in, maximum length 50 mm / 2 in |
| Undercut (h) | h ≤ 0.5 mm / 0.02 in, but only for partial penetration | h ≤ 1.0 mm / 0.04 in, with length limit | h ≤ 1.5 mm / 0.06 in, no length limitation |
| Porosity (individual) | d ≤ 0.3 mm / 0.012 in, maximum 1 per 10 mm / 0.4 in length | d ≤ 0.4 mm / 0.016 in, maximum 2 per 10 mm / 0.4 in length | d ≤ 0.5 mm / 0.02 in, maximum 3 per 10 mm / 0.4 in length |
| Excess penetration | h ≤ 1.0 mm / 0.04 in | h ≤ 2.0 mm / 0.08 in | h ≤ 3.0 mm / 0.12 in |

## Tolerances and Defects
The weld defects classified in this standard include dimensional imperfections, bead geometry deviations, and internal discontinuities. Maximum tolerances are expressed as deviations from the ideal shape of the welded joint. Misalignment between parts in a Level B butt weld must not exceed 0.5 mm / 0.02 in for thicknesses up to 10 mm / 0.4 in, while at Level D it can reach 1.5 mm / 0.06 in. Weld bead concavity is limited to 2% of the nominal throat thickness for Level B, 5% for Level C, and 10% for Level D. Solid or slag inclusions must not exceed the material thickness in maximum length at Level B, and may reach up to twice the thickness at Level D if they do not compromise joint continuity.

## Applicable Materials
The standard mainly applies to carbon steels, low-alloy steels, stainless steels, nickel alloys, and titanium alloys. The weldability of these materials varies and must be considered when selecting the quality level.

| Material | General Weldability | Compatibility with Level B | Compatibility with Level C | Compatibility with Level D |
|---|---|---|---|---|
| Carbon and low-alloy steel | Excellent | High | High | High |
| Austenitic stainless steel (e.g., 304, 316) | Excellent | High | High | High |
| Martensitic stainless steel (e.g., 410) | Moderate | Medium | Medium | High |
| Nickel alloys (e.g., Inconel) | Excellent | High | High | High |
| Titanium alloys | Good | High | Medium | Medium |

## Advantages and Limitations
The main advantage of the ISO 5817 classification is the objective standardization of weld quality, which facilitates communication between design, manufacturing, and inspection. Reducing the quality level from B to D can lower manufacturing costs by up to 30% due to fewer repairs and shorter inspection times. As a limitation, Level D is not suitable for components subjected to dynamic fatigue, seismic loads, or high cyclic pressures. Additionally, subjective interpretation of some surface defects can lead to discrepancies between inspectors, requiring specific training in ISO 9712 for non-destructive testing.

## Selection Guide
The selection of the quality level should be based on component criticality, type of load, and service conditions.

| Application | Recommended Quality Level | Justification |
|---|---|---|
| Pressure vessels (Category IV per PED) | B | Requires maximum structural integrity and fatigue resistance; cracks are not tolerable at any thickness. |
| Building metal structures (static loads) | C | Balance between safety and manufacturing cost; control of moderate undercuts and porosity. |
| Decorative or non-load-bearing enclosure components | D | No significant structural risk; production economy is prioritized. |
| Process piping with non-hazardous fluids | C or D | D is acceptable for low pressure and ambient temperature; C is chosen if there are thermal fluctuations. |
| Stainless steel joints in the food industry | B or C | B for direct product contact; C for supports and chassis, provided cleanliness is not compromised. |

## Frequently Asked Questions (FAQ)
### What does it mean for a weld to comply with Level B of ISO 5817?
It meets the strictest acceptance criteria for imperfections, being suitable for high-safety applications such as pressure equipment or structures subjected to fatigue.

### Can quality levels be mixed in the same welded joint?
Yes, the same component can have welds with different quality levels, provided the manufacturing drawings clearly indicate the required level for each joint.

### Does ISO 5817 apply only to steels?
No, the standard also covers nickel and titanium alloys. For aluminum and its alloys, the specific standard ISO 10042 is used.

### What is the difference between an acceptable undercut at Level C and one at Level D?
At Level C the undercut must not exceed 1.0 mm / 0.04 in depth and has a maximum cumulative length limited to 25% of the total weld length, while at Level D it can reach 1.5 mm / 0.06 in with no length restriction.

### Which defect is not allowed at any quality level?
Cracks and lack of fusion are prohibited for all three quality levels, as they compromise material continuity and mechanical strength.

### How does material thickness affect the porosity limit?
At greater thickness, the dimensional limits of individual pores remain fixed, but the allowable frequency is calculated based on weld length, not thickness, so there is no direct relationship.

## Sources Consulted

- **engineeringtoolbox.com**: https://www.engineeringtoolbox.com/stainless-steel-classifications-d_368.html
- **efunda.com**: https://www.efunda.com/processes/metal_processing/welding_table.cfm?search_string=G%20C
