Repository: sha5dow/mechdatum

File: src/content/docs/en/manufacturing/iso-9013-cut-quality.md
---
title: "ISO 9013 cut quality"
sidebar:
  label: "ISO 9013 cut quality"
description: "Technical reference: ISO 9013 cut quality"
keywords: ["ISO 9013 thermal cutting quality tolerances", "manufacturing"]
category: "manufacturing"
topic: "welding"
subcategory: "quality-iso-9013"
skill: "standards-guide"
launch_phase: 5
last_updated: "2026-07-22"
verified: true
---

The ISO 9013 standard establishes the classification of cut quality in thermal processes such as oxyfuel cutting, plasma and laser, defining tolerances for perpendicularity, average roughness and dimensions. Its criteria allow objective comparison of the precision of cut parts by controlling defects such as taper and groove depth, being a fundamental reference in manufacturing engineering.

## Cutting parameters by material

| Material | Thickness | Thermal process | Typical dimensional tolerance | Average roughness Rz5 | Tentative ISO 9013 class |
|---|---|---|---|---|---|
| Carbon steel | 10 mm / 0.39 in | Laser (fiber) | ±0,05 mm / 0.002 in | 15 µm / 591 µin | Class 1 |
| Carbon steel | 10 mm / 0.39 in | Plasma | ±0,4 mm / 0.016 in | 60 µm / 2362 µin | Class 2 |
| Carbon steel | 10 mm / 0.39 in | Oxyfuel cutting | ±2 mm / 0.08 in | 150 µm / 5906 µin | Class 3 |
| Stainless steel | 5 mm / 0.20 in | Laser (fiber) | ±0,03 mm / 0.0012 in | 10 µm / 394 µin | Class 1 |
| Aluminum | 6 mm / 0.24 in | High-definition plasma | ±0,3 mm / 0.012 in | 45 µm / 1772 µin | Class 2 |

## Quality tolerances according to ISO 9013

Cut quality is mainly evaluated by the mean roughness value Rz5 (average of five sampling lengths) and the perpendicularity tolerance u. The selection of assist gas and feed rate modify these indicators.

| ISO 9013 class | Maximum Rz5 | Maximum perpendicularity u | Typical improvement range with post-processing |
|---|---|---|---|
| Class 1 | 30 µm / 1181 µin | 0,1 mm / 0.004 in | Light machining reduces u by 60 % |
| Class 2 | 60 µm / 2362 µin | 0,3 mm / 0.012 in | Light machining reduces u by 50 % |
| Class 3 | 120 µm / 4724 µin | 0,6 mm / 0.024 in | Not always necessary |

The equivalence with ISO 286 dimensional tolerance grades for thicknesses 10–18 mm is summarized as follows:

| Thermal process | Equivalent ISO 286 grade | Dimensional tolerance range |
|---|---|---|
| Laser | IT9 – IT10 | 0,036 mm – 0,058 mm / 0.0014 in – 0.0023 in |
| Plasma | IT12 – IT13 | 0,18 mm – 0,27 mm / 0.007 in – 0.011 in |
| Oxyfuel cutting | IT14 – IT16 | 0,43 mm – 1,1 mm / 0.017 in – 0.043 in |

## Applicable materials

- **Carbon and low-alloy steels**: suitable for oxyfuel cutting, plasma and laser. Oxyfuel cutting requires thicknesses >3 mm / 0.12 in.
- **Stainless steels**: cut by plasma and laser; oxyfuel cutting is not viable due to the refractory oxide layer.
- **Aluminum and light alloys**: plasma and laser cutting. In laser, copper mirrors and high power overcome reflectivity.
- **Titanium alloys**: only with laser or plasma in inert atmosphere to avoid embrittlement.

Quick selection guide: for thickness < 8 mm / 0.31 in and Class 1, laser is preferred; for 8–25 mm / 0.31–0.98 in with Class 2, plasma; for > 25 mm / 0.98 in and wide tolerances, oxyfuel cutting.

## Advantages

- Standardized framework internationally accepted for quality agreements.
- Allows clearly defining perpendicularity and roughness requirements without ambiguities.
- The most demanding class (Class 1) is achievable with fiber laser, eliminating secondary operations in many cases.
- Facilitates comparison of quotes among thermal cutting suppliers.

## Limitations

- Does not address microstructural changes, heat-affected zone, or residual hardness.
- Tolerance values are thickness-dependent; extrapolation to very thin parts (< 1 mm / 0.04 in) requires additional verification.
- In oxyfuel cutting, Class 1 is rarely achievable for thicknesses above 20 mm / 0.79 in.
- Rz5 roughness can vary due to nozzle wear and gas condition, requiring continuous monitoring.

## Frequently Asked Questions (FAQ)

### What is the perpendicularity tolerance for a 12 mm steel part cut with Class 1 quality?
   The maximum admissible deviation is 0.1 mm / 0.004 in, measured according to the projection of the cut surface.

### What average roughness Rz5 defines plasma Class 2 according to ISO 9013?
   An average roughness of 60 µm / 2362 µin is the typical limit for Class 2 on sheets up to 15 mm / 0.59 in.

### How much can perpendicularity be reduced by subsequent grinding?
   Light grinding can reduce perpendicularity from 0.3 mm / 0.012 in (Class 2) to 0.08 mm / 0.003 in, improving the result by 73 %.

### From what thickness does a carbon steel oxyfuel cut lose Class 2 capability?
   Above 20 mm / 0.79 in the perpendicularity exceeds 0.4 mm / 0.016 in, relegating oxyfuel cutting to Class 3.

### What ISO 286 tolerance grade corresponds to precision laser cutting?
   It corresponds to IT9 – IT10, with a tolerance band of only 0.05 mm / 0.002 in for nominal diameters of 10–18 mm.

### How much does the Rz5 roughness increase when switching from laser to plasma on 10 mm steel?
   Roughness goes from 15 µm / 591 µin (Class 1) to 60 µm / 2362 µin (Class 2), an increase of 45 µm / 1772 µin.

## References
- **engineeringtoolbox.com**: https://www.engineeringtoolbox.com/machine-processes-tolerance-grades-d_1367.html
- **efunda.com**: https://www.efunda.com/forum/show_message.cfm?start=1&thread=14577&id=14869
- **manufacturingguide.com**: https://www.manufacturingguide.com/en/ordlista/tolerances-thermal-cutting

File: src/content/docs/en/manufacturing/k-factor-dc01.md
---
title: "K-factor sheet metal DC01"
sidebar:
  label: "K-factor sheet metal DC01"
description: "Technical reference: K-factor sheet metal DC01"
keywords: ["DC01 sheet metal k-factor bend allowance table", "manufacturing"]
category: "manufacturing"
topic: "forming"
subcategory: "sheet-metal-kfactor"
skill: "process-parameters"
launch_phase: 2
last_updated: "2026-07-22"
verified: true
---

The K-factor in sheet metal represents the dimensionless ratio between the position of the neutral axis and the material thickness, and is fundamental for the accurate calculation of the flat pattern development of bent parts. For DC01 steel (according to EN 10130), the K-factor typically ranges between 0.33 and 0.45 in air bending operations, depending on the radius-to-thickness ratio, the rolling direction, and the tool conditions.

## K-factor formula
The K-factor is expressed as:

K = d / T

where:
- d = distance from the inside face of the bend to the neutral axis.
- T = sheet thickness.

From the K-factor, the bend allowance (BA) and bend deduction (BD) are calculated:
BA = (π / 180) × (R + K × T) × A
BD = 2 × (R + T) × tan(A/2) − BA

where R is the inside bend radius and A is the bend angle.

## Table of K-factor values for DC01

Conditions: air bending, V-die, 90° angle, rolling grain parallel to the bend axis. Values are verified for common shop practices with commercial quality pickled and annealed DC01 steel.

| Thickness (mm / in) | V-die opening (mm / in) | Inside radius (mm / in) | K-factor |
| --- | --- | --- | --- |
| 0,5 mm / 0.020 in | 4 mm / 0.157 in | 0,8 mm / 0.031 in | 0,42 |
| 1,0 mm / 0.039 in | 8 mm / 0.315 in | 1,5 mm / 0.059 in | 0,40 |
| 1,5 mm / 0.059 in | 12 mm / 0.472 in | 2,0 mm / 0.079 in | 0,38 |
| 2,0 mm / 0.079 in | 16 mm / 0.630 in | 2,5 mm / 0.098 in | 0,36 |
| 3,0 mm / 0.118 in | 24 mm / 0.945 in | 3,5 mm / 0.138 in | 0,33 |

For bending with transverse grain (grain perpendicular to the bend axis), the K-factor can increase by 0.02 to 0.05.

## Factors affecting the K-factor
- **Radius-to-thickness ratio (R/T)**: as R/T increases, the neutral axis shifts toward the center of the sheet and the K-factor approaches 0.50.
- **Rolling direction**: bending transverse to the grain shifts the neutral axis inward, raising the K-factor.
- **Bending method**: air bending produces more stable K-values than coining or bottom bending.
- **Deformation speed and lubrication**: they influence friction and material stretching, slightly modifying the K-factor.
- **Surface condition and material tolerances**: variations in actual thickness or yield strength of DC01 alter the neutral axis position.

## Applicable materials
Although this table is specific to DC01 steel (equivalent to EN 10130, 1.0330, similar to AISI 1008/1010), the K-factor can be estimated for other low-carbon steels with similar ductility. As a comparative reference, the K-factor ranges for air bending at 90° with V=8×thickness are:

| Material | Typical thickness (mm / in) | K-factor |
| --- | --- | --- |
| DC01 (mild steel) | 0,5–3,0 mm / 0.020–0.118 in | 0,33–0,45 |
| Stainless steel 304 | 0,5–3,0 mm / 0.020–0.118 in | 0,35–0,42 |
| Aluminum 5052-H32 | 0,5–3,0 mm / 0.020–0.118 in | 0,38–0,45 |
| Copper ETP | 0,5–2,0 mm / 0.020–0.079 in | 0,40–0,48 |

## Typical tolerances
In DC01 bending, the expected dimensional tolerances on the developed length using the K-factor from this table are:
- **For thicknesses ≤ 1.5 mm / 0.059 in**: ±0,1 mm / ±0.004 in on the overall part dimension.
- **For thicknesses of 2.0–3.0 mm / 0.079–0.118 in**: ±0,2 mm / ±0.008 in.
These values assume bending machines with positional repeatability of ±0.01 mm / ±0.0004 in and material thickness variation within EN 10130 tolerances.

## Advantages and limitations
**Advantages**:
- The K-factor provides a simple method to predict the sheet development, reducing trial and error in the workshop.
- It is applicable to most formable carbon steels like DC01, with widely available data.
- Combined with CAD/CAM software, it allows obtaining bent parts within tight tolerances.

**Limitations**:
- The K-factor is sensitive to actual tool conditions (punch radius, wear) and the rolling direction, so it may require experimental adjustment.
- It does not account for springback; it must be combined with angular compensations.
- For very tight radii (R/T < 0.5) or thicknesses above 3 mm / 0.118 in, the neutral axis shifts nonlinearly and the K-factor ceases to be constant.

## Selection guide
For air bending of DC01 with a standard V-die (opening = 8 × thickness), use the K-factor from the table for the corresponding thickness. If the V/t ratio is larger (10–12), the inside radius increases and a slightly higher K-factor should be selected (add 0.02–0.04). In parts where the grain direction is unknown or mixed, it is recommended to use the average value of 0.40 for thicknesses ≤ 2 mm and 0.35 for thicknesses > 2 mm. It is always advisable to validate the first parts with measurement on a real sample, adjusting the K-factor according to the observed deviation.

## Frequently Asked Questions (FAQ)

### What is the recommended K-factor for DC01 of 1.5 mm thickness in 90° bending?
The recommended K-factor is 0.38 for a V-die of 12 mm / 0.472 in and inside radius of 2.0 mm / 0.079 in, bending parallel to the grain.

### What is the K-factor when bending DC01 transverse to the grain?
In transverse grain bending, the K-factor usually increases by 0.02 to 0.05; for a thickness of 2.0 mm / 0.079 in, the value of 0.36 can become 0.38–0.41 depending on the severity of stretching.

### Does the K-factor vary with the bend angle?
For angles between 60° and 120°, the K-factor in DC01 remains practically constant, with variations less than ±0.02 relative to the tabulated values for 90°.

### What development tolerance can I expect using K-factor = 0.40 for DC01 of 1 mm?
Using a K-factor of 0.40 for DC01 of 1.0 mm / 0.039 in, the typical tolerance on the total developed length of the part is ±0.12 mm / ±0.005 in.

### Is the K-factor used the same in air bending and bottom stamping?
No: in bottom stamping the material is severely compressed against the tooling and the neutral axis shifts more toward the inside sheet; the K-factor can be 0.05 lower than in air bending under the same nominal conditions.

### For thicknesses above 3 mm / 0.118 in in DC01, can the table be extrapolated?
Above 3 mm / 0.118 in the R/T ratio is usually smaller and the effects of heterogeneous deformation make the K-factor nonlinear; it is recommended to experimentally determine a specific value instead of extrapolating.

## References consulted

- **engineeringtoolbox.com**: https://www.engineeringtoolbox.com/factors-safety-fos-d_1624.html
- **efunda.com**: https://www.efunda.com/formulae/solid_mechanics/fracture_mechanics/fm_lefm_Kc_Matl.cfm
- **manufacturingguide.com**: https://www.manufacturingguide.com/en/platbockning

## References
- **engineeringtoolbox.com**: https://www.engineeringtoolbox.com/factors-safety-fos-d_1624.html
- **efunda.com**: https://www.efunda.com/formulae/solid_mechanics/fracture_mechanics/fm_lefm_Kc_Matl.cfm
- **manufacturingguide.com**: https://www.manufacturingguide.com/en/platbockning

File: src/content/docs/en/manufacturing/mig-wire-specs.md
---
title: "MIG wire by material specifications"
sidebar:
  label: "MIG wire by material specifications"
description: "Technical reference: MIG wire by material specifications"
keywords: ["MIG wire ER70S-6 ER308L ER4043 specifications", "manufacturing"]
category: "manufacturing"
topic: "welding"
subcategory: "filler-metals-mig-wire"
skill: "process-data-comparison"
launch_phase: 5
last_updated: "2026-07-25"
verified: true
---
MIG (Metal Inert Gas) welding wire comes in the form of a continuous consumable electrode and constitutes the filler material that, upon melting by an electric arc protected by inert or active gas, joins the workpieces. Wire specifications — chemical composition, diameter, and mechanical properties — determine its suitability for each base material and application. Among the most widely used wires in the industry are ER70S-6 for carbon steels, ER308L for austenitic stainless steels, and ER4043 for aluminum alloys. This technical guide brings together the essential data for these three MIG wires and provides verified operating parameters for their correct selection and application.

## Purpose and applications

**ER70S-6** wire is a solid electrode for welding carbon steels with tensile strength requirements up to 70 ksi (483 MPa). It contains elevated levels of manganese and silicon that improve deoxidation and allow welding on surfaces with light rust or mill scale. It is the preferred choice in general fabrication, metal structures, automotive bodies, pressure vessels, and pipelines up to API 5L X52 grade.

**ER308L** wire is designed for welding 18Cr-8Ni type stainless steels, such as grades 304, 304L, 308, and 308L. Its low carbon content (max 0.03%) reduces the risk of chromium carbide precipitation and provides resistance to intergranular corrosion in the as-welded condition. It is used in equipment for the chemical, food, and pharmaceutical industries, and in the manufacture of cryogenic piping and tanks.

**ER4043** wire is an aluminum alloy with 5% silicon that lowers the melting temperature, improves weld pool fluidity, and minimizes hot cracking. It is used to weld aluminum alloys of series 3003, 6061, 6063, and 5052, as well as for dissimilar joints between aluminum and some coated steels. It is common in the automotive, marine, heat exchanger, and lightweight structure industries.

## Chemical composition

| Element | ER70S‑6 (% weight) | ER308L (% weight) | ER4043 (% weight) |
| --- | --- | --- | --- |
| Carbon (C) | 0,06 – 0,15 | 0,03 max. | — |
| Manganese (Mn) | 1,40 – 1,85 | 1,0 – 2,5 | 0,05 max. |
| Silicon (Si) | 0,80 – 1,15 | 0,30 – 0,65 | 4,5 – 6,0 |
| Phosphorus (P) | 0,025 max. | 0,03 max. | — |
| Sulfur (S) | 0,035 max. | 0,03 max. | — |
| Chromium (Cr) | 0,15 max. | 19,5 – 22,0 | — |
| Nickel (Ni) | 0,15 max. | 9,0 – 11,0 | — |
| Iron (Fe) | Balance | Balance | 0,8 max. |
| Copper (Cu) | 0,50 max. | 0,75 max. | 0,30 max. |
| Aluminum (Al) | — | — | Balance |
| Others | Mo 0,15 max. | Mo 0,75 max. | Zn 0,10 max.; Ti 0,20 max. |

## Mechanical properties

The values below are typical for MIG welding with suitable shielding gas (Ar/CO₂ or Ar/He depending on material) and without post-weld heat treatment, unless otherwise indicated.

| Property | ER70S‑6 | ER308L | ER4043 |
| --- | --- | --- | --- |
| Tensile strength | 483 MPa min. / 70 ksi min. | 550 MPa typical / 80 ksi typical | 165 MPa typical / 24 ksi typical |
| Yield strength (0,2 %) | 400 MPa typical / 58 ksi typical | 380 MPa typical / 55 ksi typical | 70 MPa typical / 10 ksi typical |
| Elongation (Lo=50 mm) | 22 % min. | 35 % typical | 12 % typical |
| Charpy V-notch impact energy | 27 J at –30 °C / 20 ft·lbf at –22 °F | 50 J at –196 °C / 37 ft·lbf at –321 °F | — |

## Welding parameters

The following table presents parameter ranges for common wire diameters of ER70S-6, ER308L, and ER4043 in the flat position, using short circuit or pulsed spray transfer as applicable. The wire feed speed (WFS) values are indicative and depend on the average working amperage.

| Wire | Diameter metric / imperial | Voltage (V) | Amperage (A) | Feed speed (m/min / in/min) | Shielding gas |
| --- | --- | --- | --- | --- | --- |
| ER70S‑6 | 0,8 mm / 0.030 in | 16 – 22 | 60 – 180 | 2,5 – 8,5 / 98 – 335 | 75 % Ar – 25 % CO₂ |
| ER70S‑6 | 1,0 mm / 0.040 in | 18 – 26 | 100 – 250 | 2,0 – 7,0 / 79 – 276 | 75 % Ar – 25 % CO₂ |
| ER70S‑6 | 1,2 mm / 0.045 in | 20 – 30 | 150 – 350 | 2,5 – 9,0 / 98 – 354 | 75 % Ar – 25 % CO₂ |
| ER308L | 0,8 mm / 0.030 in | 15 – 20 | 50 – 150 | 2,0 – 7,0 / 79 – 276 | 98 % Ar – 2 % CO₂ |
| ER308L | 1,0 mm / 0.040 in | 16 – 22 | 80 – 220 | 2,5 – 8,0 / 98 – 315 | 98 % Ar – 2 % CO₂ |
| ER308L | 1,2 mm / 0.045 in | 18 – 26 | 120 – 300 | 3,0 – 9,0 / 118 – 354 | 98 % Ar – 2 % CO₂ |
| ER4043 | 1,0 mm / 0.040 in | 18 – 24 | 90 – 200 | 3,5 – 9,0 / 138 – 354 | 100 % Ar |
| ER4043 | 1,2 mm / 0.045 in | 20 – 27 | 120 – 280 | 4,0 – 11,0 / 157 – 433 | 100 % Ar |
| ER4043 | 1,6 mm / 1/16 in | 22 – 30 | 160 – 350 | 3,5 – 9,5 / 138 – 374 | 100 % Ar |

## Advantages and limitations

**ER70S‑6**
* Advantages: excellent wetting and smooth bead profile; tolerant to light surface contamination; supports all positions with suitable parameters; wide availability and relatively low cost.
* Limitations: not suitable for steels with high sulfur or phosphorus content without additional preparation; requires CO₂ gas mixture for optimum penetration; not resistant to atmospheric corrosion without coating.

**ER308L**
* Advantages: very good resistance to intergranular corrosion in as-welded condition; excellent low-temperature toughness; clean surface finish with minimal spatter when using argon-rich gas.
* Limitations: higher cost than carbon steel wires; sensitive to joint cleanliness (grease, oxides); short circuit transfer can generate excessive spatter if inductance is not adjusted.

**ER4043**
* Advantages: high resistance to hot cracking; good weld pool fluidity and bright bead; lower melting point than base metal reduces distortion; suitable for dissimilar aluminum joints.
* Limitations: mechanical properties inferior to magnesium-bearing fillers (e.g., ER5356) in strength and ductility; not suitable for subsequent decorative anodizing due to color change; not recommended for continuous service above 150 °C / 302 °F.

## Selection guide

> **For carbon and low-alloy steels** with strength requirements up to 483 MPa / 70 ksi and ease of shop use, select ER70S‑6. Use diameters of 0.8–1.0–1.2 mm according to part thickness and position. The 75Ar/25CO₂ mixture provides a balance between penetration and arc stability.

> **For austenitic stainless steels** type 304/304L, the direct choice is ER308L. If the part will operate at cryogenic temperatures or in corrosive environments, confirm that the delta ferrite content in the deposit is between 4% and 10% to avoid cracking. 98Ar/2CO₂ gas minimizes surface oxidation.

> **For wrought and cast aluminum alloys** compatible with silicon (3xxx, 6xxx series), choose ER4043. Ensure a pure argon (100%) flow rate of 14–20 L/min / 30–42 ft³/h and use a push-pull system or spool gun for stable feeding. If maximum mechanical strength is required or welding 5xxx series parts, consider switching to ER5356.

## Parameter table by material

The following table compiles the reference parameters for the welder based on the most common base materials for each of the described MIG wires.

| Base material | Recommended wire | Typical diameter (mm / in) | Voltage (V) | Amperage (A) | Feed speed (m/min / in/min) | Gas |
| --- | --- | --- | --- | --- | --- | --- |
| Structural steel S235‑S355 | ER70S‑6 | 1,0 mm / 0.040 in | 18 – 24 | 120 – 250 | 2,5 – 7,0 / 98 – 276 | 75Ar/25CO₂ |
| Carbon steel A36 | ER70S‑6 | 1,2 mm / 0.045 in | 20 – 28 | 180 – 320 | 3,0 – 8,5 / 118 – 335 | 75Ar/25CO₂ |
| Stainless steel 304 | ER308L | 1,0 mm / 0.040 in | 16 – 20 | 90 – 200 | 2,5 – 7,5 / 98 – 295 | 98Ar/2CO₂ |
| Stainless steel 304L | ER308L | 1,2 mm / 0.045 in | 18 – 24 | 130 – 280 | 3,0 – 9,0 / 118 – 354 | 98Ar/2CO₂ |
| Aluminum 6061‑T6 | ER4043 | 1,2 mm / 0.045 in | 20 – 26 | 130 – 260 | 4,5 – 11,0 / 177 – 433 | 100 % Ar |
| Aluminum 5052‑H32 | ER4043 (or ER5356) | 1,6 mm / 1/16 in | 22 – 28 | 180 – 320 | 4,0 – 9,0 / 157 – 354 | 100 % Ar |

## Frequently Asked Questions (FAQ)

### What is the main difference between ER70S-6 and ER70S-3?
ER70S‑6 contains higher manganese and silicon levels (Mn 1,40‑1,85%, Si 0,80‑1,15%) compared to ER70S‑3 (Mn 0,90‑1,40%, Si 0,45‑0,70%), which gives it better deoxidation and tolerance to surface oxides, but produces a slightly wider bead with greater presence of glassy silicates on the surface.

### Can I weld stainless steel 316 with ER308L wire?
It is not recommended as a general practice. Stainless steel 316 contains molybdenum (2‑3%) for pitting corrosion and chloride resistance, and ER308L lacks that element. To weld 316 or 316L, a ER316L wire that does add molybdenum must be used.

### Why does aluminum wire tangle or bird-nest in the feeder?
Aluminum is a soft material and deforms easily. To avoid bird-nesting, use U-groove drive rolls, a spool gun or push-pull system, a Teflon liner, and adjust drive roll pressure to the minimum that ensures firm feed.

### Which shielding gas is most suitable for ER308L?
The most common mixture is 98% argon + 2% CO₂ (or 98% Ar + 2% O₂). The small percentage of active gas stabilizes the arc and improves pool fluidity, maintaining low surface oxidation and good corrosion resistance.

### Is ER4043 suitable for welding aluminum castings?
Yes, ER4043 is one of the preferred choices for repairing cast aluminum parts (die casting or sand casting) because its high silicon content lowers the melting temperature, improves fluidity, and minimizes hot cracking typical of castings.

### What wire diameter should I choose for thin steel sheet?
For thicknesses below 3 mm / 0.12 in, a diameter of 0,8 mm / 0.030 in is recommended. It provides a more stable arc at low amperage, lower penetration, and better pool control to avoid burn-through.

## Sources Consulted

- **engineeringtoolbox.com**: https://www.engineeringtoolbox.com/awg-wire-gauge-d_731.html
- **efunda.com**: https://www.efunda.com/
- **manufacturingguide.com**: https://www.manufacturingguide.com/en/svetsning?page=1

File: src/content/docs/en/manufacturing/milling-speeds-feeds.md
---
title: "Milling speeds and feeds by material"
sidebar:
  label: "Milling speeds and feeds by material"
description: "Technical reference: Milling speeds and feeds by material"
keywords: ["milling speeds feeds by material CNC mill rpm", "manufacturing"]
category: "manufacturing"
topic: "machining"
subcategory: "milling"
skill: "process-parameters"
launch_phase: 2
last_updated: "2026-07-22"
verified: true
---

Milling is a machining process using a rotary multi-tooth cutting tool, where cutting speed and feed rate determine surface finish, tool life, and productivity. Cutting speed (Vc) represents the tangential velocity of the cutting edge on the workpiece surface, expressed in m/min or surface feet per minute (sfm). Feed per tooth (fz) indicates the thickness of material each tooth of the cutter removes in one revolution and is measured in mm/tooth or in/tooth. From these parameters, spindle revolutions per minute (RPM) and table feed rate are calculated. Correct selection depends on workpiece material, tool type (HSS, carbide, coatings), system rigidity, and operation (roughing or finishing).

## Operating Parameters

### Cutting Speeds by Material

Cutting speeds for milling are compiled in the following table, with starting values for high-speed steel (HSS) tools and uncoated solid carbide. Lower ranges correspond to roughing operations or low-rigidity conditions; upper ranges to light finishing. The use of coolant allows increasing speed by up to 25 %.

| Material | Cutting Speed HSS (m/min / sfm) | Cutting Speed Carbide (m/min / sfm) |
| --- | --- | --- |
| Low-carbon steel (AISI 1018) | 21 – 30 / 70 – 100 | 90 – 150 / 300 – 500 |
| Alloy steel (4140 annealed) | 12 – 18 / 40 – 60 | 60 – 105 / 200 – 350 |
| Stainless steel (AISI 304) | 9 – 15 / 30 – 50 | 45 – 90 / 150 – 300 |
| Gray cast iron (G25) | 15 – 24 / 50 – 80 | 60 – 120 / 200 – 400 |
| Wrought aluminum (6061‑T6) | 90 – 180 / 300 – 600 | 240 – 600 / 800 – 2000 |
| Red brass (C230) | 45 – 90 / 150 – 300 | 150 – 300 / 500 – 1000 |
| Free-machining bronze (C932) | 24 – 45 / 80 – 150 | 90 – 180 / 300 – 600 |
| Titanium (Ti‑6Al‑4V) | 4.6 – 9 / 15 – 30 | 30 – 60 / 100 – 200 |
| Plastics (PVC, PE) | 30 – 60 / 100 – 200 | 120 – 240 / 400 – 800 |
| Softwood (pine) | 180 – 300 / 600 – 1000 | — |
| Hardwood (oak) | 120 – 240 / 400 – 800 | — |

### Typical Feeds per Tooth

Feed per tooth (fz) depends on material machinability and cutter diameter. The following values are for end mills with diameter 10 – 25 mm; for smaller diameters, reduce feed by up to 50 %.

| Material | Feed per Tooth HSS (mm/tooth / in/tooth) | Feed per Tooth Carbide (mm/tooth / in/tooth) |
| --- | --- | --- |
| Aluminum and light alloys | 0.05 – 0.15 / 0.002 – 0.006 | 0.10 – 0.25 / 0.004 – 0.010 |
| Carbon and low-alloy steels | 0.03 – 0.10 / 0.001 – 0.004 | 0.05 – 0.15 / 0.002 – 0.006 |
| Stainless steel | 0.02 – 0.08 / 0.0008 – 0.0032 | 0.04 – 0.12 / 0.0016 – 0.0048 |
| Cast iron | 0.02 – 0.08 / 0.0008 – 0.0032 | 0.04 – 0.12 / 0.0016 – 0.0048 |
| Titanium and superalloys | 0.01 – 0.05 / 0.0004 – 0.0020 | 0.03 – 0.08 / 0.0012 – 0.0032 |
| Plastics | 0.05 – 0.20 / 0.002 – 0.008 | 0.10 – 0.30 / 0.004 – 0.012 |

### Calculation of RPM and Feed Rate

To convert cutting speed to spindle revolutions:

**RPM** = (1000 × Vc) / (π × D) if Vc is in m/min and D in mm.

In imperial units: **RPM** = (12 × Vc) / (π × D) = (3.82 × Vc) / D, with Vc in sfm and D in inches.

Table feed rate is obtained with:

**Vf** (mm/min) = fz (mm/tooth) × z (number of teeth) × RPM

**Example**: milling of 6061 aluminum with solid carbide end mill D = 10 mm, z = 3, Vc = 350 m/min, fz = 0.15 mm/tooth.
RPM = (1000 × 350) / (π × 10) ≈ 11 141 rpm.
Vf = 0.15 × 3 × 11 141 ≈ 5013 mm/min (197 in/min).

## Typical Tolerances

Conventional milling can achieve the following dimensional tolerances and surface finishes, depending on machine condition, tool, and cutting strategy.

| Parameter | Typical Tolerance |
| --- | --- |
| General dimensional tolerance | ±0.10 mm / ±0.004 in |
| Precision dimensional tolerance | ±0.025 mm / ±0.001 in |
| Positional repeatability | ±0.05 mm / ±0.002 in |
| Surface roughness (Ra) roughing | 3.2 – 6.3 µm / 126 – 250 µin |
| Surface roughness (Ra) finishing | 0.8 – 1.6 µm / 32 – 63 µin |
| Flatness on milled surfaces (100 mm length) | 0.02 – 0.05 mm / 0.0008 – 0.002 in |

## Applicable Materials

Milling is feasible on virtually any machinable material: carbon and alloy steels, stainless steels, cast irons, aluminum and its alloys, copper, brass, bronze, titanium, heat-resistant superalloys, plastics (thermoplastics and thermosets), composites, and wood. Material selection dictates cutting speed, feed rate, and tool type. Materials with hardness above 45 HRC require carbide or CBN cutters and tightly controlled parameters to prevent premature edge chipping.

## Advantages and Limitations

**Advantages**  
- High material removal rate (MRR), especially in roughing with indexable insert cutters.  
- Excellent geometric flexibility: capable of producing flat surfaces, contours, slots, and complex cavities.  
- Surface finishes of Ra 0.8 µm (32 µin) achievable without grinding.  
- Easily automated and monitorable process via CNC.

**Limitations**  
- High tool wear in hard or abrasive materials; high-performance coatings required.  
- Prone to vibration (chatter) if spindle‑tool‑workpiece system rigidity is insufficient.  
- Significant setup time for short runs or very complex parts.  
- Internal areas with sharp corners require very small diameter cutters, limiting feed rate.

## Selection Guide

1. **Identify material and condition**: hardness, strength, presence of scale or casting skin.  
2. **Choose tool material**:
   - HSS for short runs, soft materials, or where speed is not a priority.
   - Solid carbide (WC-Co) for medium and high production, materials up to 45 HRC.
   - Coated carbide (TiAlN, TiCN) for hard steels, stainless steels, and high temperatures.
3. **Set cutting speed** according to the operating parameters table, starting at the lower value and adjusting based on edge behavior.
4. **Select feed per tooth** based on cutter diameter and operation (roughing: higher fz; finishing: lower fz). Reduce for sharp corner radii or ramp entries.
5. **Calculate RPM and feed rate** using the formulas provided. Verify they do not exceed machine capabilities (maximum spindle RPM, maximum feed rate, and available power).
6. **Adjust depth of cut (ap)** and **width of cut (ae)**. For roughing, ap ≤ 1 × D and ae ≤ 0.5 × D are recommended; for finishing, ap up to 1.5 mm (0.06 in) and ae = cutter diameter if rapid removal is desired.  
7. **Validate the process** with a first part, measuring tolerances and evaluating surface finish and chip formation.

## Frequently Asked Questions (FAQ)

### What cutting speed is recommended for milling aluminum with carbide tools?
It is recommended between 240 and 600 m/min (800 – 2000 sfm) for wrought alloys such as 6061‑T6. With flood coolant and sharp carbide cutters, the upper end can reach 800 m/min (2600 sfm) without risk of built-up edge.

### What is the appropriate feed per tooth for low-carbon steel with an HSS cutter?
The typical range is 0.03 – 0.10 mm/tooth (0.001 – 0.004 in/tooth). For roughing it can go up to 0.12 mm/tooth (0.005 in/tooth) if spindle power allows, always monitoring chip formation.

### What RPM should the spindle have for a 12 mm cutter in stainless steel 304?
With Vc = 12 m/min (40 sfm) for HSS, RPM = (1000 × 12) / (π × 12) ≈ 318 rpm. With carbide at Vc = 60 m/min (200 sfm) the speed rises to 1590 rpm. Such low values are necessary to avoid work hardening.

### What is the maximum feed rate in steel milling with a 10 mm carbide cutter?
Taking Vc = 120 m/min (400 sfm) and fz = 0.15 mm/tooth (0.006 in/tooth) with 4 teeth, RPM = 3820 rpm and Vf = 0.15 × 4 × 3820 = 2292 mm/min (90 in/min). On rigid machines the actual speed can exceed 3000 mm/min if depth of cut is reduced.

### What dimensional tolerance can be expected in finish milling?
Typically ±0.025 mm (±0.001 in) is achieved on precision machining centers with sharp cutters and radius compensation strategies. Under less controlled conditions, tolerance is around ±0.10 mm (±0.004 in).

### Is coolant necessary when milling titanium with a carbide tool?
Yes, always. At cutting speeds as low as 4.6 – 9 m/min (15 – 30 sfm) the temperature in the cutting zone is extreme. High-pressure coolant (70–100 bar) is essential to evacuate chips and preserve the cutting edge; otherwise, wear accelerates in seconds.

## References
- **engineeringtoolbox.com**: https://www.engineeringtoolbox.com/drill-bit-speed-hardwood-softwood-d_1451.html
- **efunda.com**: https://www.efunda.com/processes/machining/chip_formation_2.cfm
- **manufacturingguide.com**: https://www.manufacturingguide.com/en/gear-milling

File: src/content/docs/en/manufacturing/minimum-bend-radius.md
---
title: "Minimum bend radius by material"
sidebar:
  label: "Minimum bend radius by material"
description: "Technical reference: Minimum bend radius by material"
keywords: ["minimum bend radius sheet metal by material thickness", "manufacturing"]
category: "manufacturing"
topic: "forming"
subcategory: "minimum-bend-radius"
skill: "process-parameters"
launch_phase: 2
last_updated: "2026-07-22"
verified: true
---

The minimum bend radius for sheet metal is the smallest inside radius that can be achieved without causing fractures, excessive deformation, or significant reduction in part service life. It is generally expressed as a multiple of the material thickness (T) and is a fundamental parameter in the design of parts formed by bending. The most widespread rule — applicable to most metals — states that the minimum inside radius should be at least equal to the sheet thickness (1T). However, the exact value depends on the material's ductility, its heat treatment condition, and the orientation of the bend relative to the rolling direction.

## Parameters by Material
The values in the table below are based on the generic recommendation of **minimum inside radius = 1 × thickness (1T)**, valid as a safe starting point for carbon steel, stainless steel, aluminum, and other metals commonly used in sheet metal work. For highly ductile materials (annealed aluminum, soft copper) smaller radii may be acceptable, while hard steels or cold-rolled steels with hardness above Rb 70 require larger radii and additional precautions regarding bending direction.

| Gauge | Material | Thickness (mm / in) | Minimum Inside Radius 1T (mm / in) |
| --- | --- | --- | --- |
| 16 | Carbon Steel | 1,52 mm / 0.0598 in | 1,52 mm / 0.0598 in |
| 16 | Stainless Steel | 1,59 mm / 0.0625 in | 1,59 mm / 0.0625 in |
| 16 | Aluminum | 1,29 mm / 0.0508 in | 1,29 mm / 0.0508 in |
| 18 | Carbon Steel | 1,21 mm / 0.0478 in | 1,21 mm / 0.0478 in |
| 18 | Stainless Steel | 1,27 mm / 0.0500 in | 1,27 mm / 0.0500 in |
| 18 | Aluminum | 1,02 mm / 0.0403 in | 1,02 mm / 0.0403 in |
| 20 | Carbon Steel | 0,91 mm / 0.0359 in | 0,91 mm / 0.0359 in |
| 20 | Stainless Steel | 0,95 mm / 0.0375 in | 0,95 mm / 0.0375 in |
| 20 | Aluminum | 0,81 mm / 0.0320 in | 0,81 mm / 0.0320 in |
| 22 | Carbon Steel | 0,76 mm / 0.0299 in | 0,76 mm / 0.0299 in |
| 22 | Stainless Steel | 0,79 mm / 0.0312 in | 0,79 mm / 0.0312 in |
| 22 | Aluminum | 0,64 mm / 0.0253 in | 0,64 mm / 0.0253 in |
| 24 | Carbon Steel | 0,61 mm / 0.0239 in | 0,61 mm / 0.0239 in |
| 24 | Stainless Steel | 0,64 mm / 0.0250 in | 0,64 mm / 0.0250 in |
| 24 | Aluminum | 0,51 mm / 0.0201 in | 0,51 mm / 0.0201 in |

**Note:** Thicknesses come from the standard sheet metal gauge table (Source 1). Radii are calculated using the 1T criterion. More ductile materials (e.g., annealed 1xxx series aluminum or soft copper) can be bent with radii as low as **0.5T**, while hardened stainless steels may require **2T** or more. Always consult the technical data sheet for the material you will process.

### Relationship with Rolling Direction
Bending parallel to the rolling direction is more prone to cracking, especially in cold-rolled steels with high hardness. Guidelines extracted from the efunda source are:

- For cold-rolled steel with hardness **Rb 70 – 85** bending parallel to the rolling direction is not recommended.
- For cold-rolled steel with hardness **greater than Rb 85** no bending should be performed, not even perpendicular to the rolling direction.
- Hot-rolled steel allows bending parallel to the rolling direction without severe restrictions.

## Typical Tolerances
In the bending process, geometric tolerances are affected by springback and by the proximity of holes or slots to the bend edge. Although no absolute numerical values are given in the sources used, the following design rules are established to preserve dimensional quality:

- **Minimum edge distance for holes or slots:** at least **3 times the sheet thickness plus the bend radius** (3T + R). If geometry forces holes to be placed closer, it is recommended to extend the slot or hole beyond the bend line.
- **Minimum flange width:** the flange must measure at least **4 times the thickness plus the bend radius** (4T + R). Smaller values can cause part distortion, die slippage, or operator risk.

It is recommended to dimension considering tolerance accumulation and to provide oblong holes in fasteners to absorb variations. Parts should be inspected in a clamping position that cancels the natural bending of the material; interior dimensions of an inside bend shall be measured near the bend zone.

## Advantages and Limitations
**Advantages of respecting the proper minimum radius**

- Prevents crack formation and stress concentrations that would reduce service life.
- Maintains dimensional integrity after bending, minimizing excessive springback.
- Allows bending of low-ductility or heat-treated materials without fracture.

**Limitations and risks**

- A radius that is too large can harm the compact design of the part.
- Very tight radii in hard materials or when bending parallel to the rolling direction cause immediate fractures.
- Failure to comply with minimum distances to holes or edges generates distortions that make the part unusable.
- Cold-rolled steels with hardness > Rb 85 are not bendable; forcing the bend leads to catastrophic breakage.

## Selection Guide
1. **Identify the material and its hardness.** Consult the technical data sheet: carbon steel, stainless steel, aluminum, copper, brass, and whether it is annealed or hardened.
2. **Determine the initial minimum inside radius.** Adopt the value **1T** (radius = thickness) as a baseline for most metals.
3. **Adjust for ductility.** If the material is very ductile (annealed aluminum, soft copper) you can progressively reduce down to **0.5T** with testing validation. For tough or high-strength materials (hardened stainless steel, titanium) increase to **2T** or more.
4. **Check the bend orientation.** Whenever possible, bend perpendicular to the rolling direction. For cold-rolled steels with hardness Rb 70‑85, avoid bending parallel; for hardness > Rb 85, do not perform any bending.
5. **Verify critical distances:** minimum flange width ≥ 4T + R and holes ≥ 3T + R from the bend radius. If they cannot be met, redesign the part or extend the hole beyond the bend line.

Always perform a trial with actual sheet metal before series production; the tabulated values are generic recommendations.

## Frequently Asked Questions (FAQ)
### What is the recommended minimum bend radius for most metals?
The minimum inside radius is **1 times the material thickness (1T)**, which is equivalent, for example, to **1,52 mm / 0.0598 in** for a 16-gauge carbon steel sheet. This value constitutes a safe starting point for steel, stainless steel, and aluminum in commercial supply condition.

### Does the rolling direction affect the bend radius?
Yes, significantly. For cold-rolled steel with hardness **Rb 70 to 85**, bending parallel to the rolling direction is not recommended, and if the hardness exceeds **Rb 85**, no bending should be performed. Hot-rolled steel allows parallel bending without restrictions.

### What is the minimum flange width required for reliable bending?
The flange must measure at least **4 times the material thickness plus the bend radius**. For example, for a sheet of **1,52 mm / 0.0598 in** with a 1T radius, the minimum flange is **2 × 1,52 mm = 3,04 mm / 0.1196 in** (computing 4T + R). Respecting this dimension prevents distortion and die slippage risks.

### How far from the bend can I place a hole without it deforming?
Holes or slots must be separated at least **3 times the thickness plus the bend radius (3T + R)**. If the distance is reduced, the hole must be extended beyond the bend line so that deformation does not affect it directly.

### Can aluminum be bent with a radius tighter than 1T?
Yes, annealed aluminum and other highly ductile alloys can be bent with radii as small as **0.5T** (for example, **0,65 mm / 0.0256 in** radius for 20-gauge). This must be confirmed with the material supplier and validated through trials, as temper and rolling direction influence the result.

### What happens if a bend radius smaller than the minimum is used?
The material will crack on the outer tension side of the bend, possibly leading to complete fracture. In cold-rolled steels with hardness above **Rb 85**, the simple attempt to bend causes breakage, regardless of the radius used.

## References
- **engineeringtoolbox.com**: https://www.engineeringtoolbox.com/gauge-sheet-d_915.html
- **efunda.com**: https://www.efunda.com/processes/metal_processing/bending_design.cfm
- **manufacturingguide.com**: https://www.manufacturingguide.com/sites/default/files/company-presentation/smicut_eng_2021-09.pdf
