Repository: sha5dow/mechdatum

File: src/content/docs/en/manufacturing/ndt-methods.md
---
title: "NDT non-destructive testing methods"
sidebar:
  label: "NDT non-destructive testing methods"
description: "Technical reference: NDT non-destructive testing methods"
keywords: ["NDT methods PT MT UT RT visual inspection", "manufacturing"]
category: "manufacturing"
topic: "welding"
subcategory: "quality-ndt-methods"
skill: "standards-guide"
launch_phase: 5
last_updated: "2026-07-22"
verified: true
---

Non-destructive testing (NDT) constitutes a set of inspection methods that allow evaluating the integrity of a material, component or system without compromising its future usefulness. Applied during manufacturing, assembly and service, they guarantee the quality of the final product by detecting surface and internal discontinuities, property variations or geometric defects. This guide gathers the fundamentals, operating parameters, applicable materials and selection criteria of the main NDT methods used in the manufacturing industry.

## Definition and scope
NDT are analysis techniques that examine an object without causing permanent alterations. They are used to verify quality in welds, castings, forgings, composite materials, civil structures and mechanical components. The six most common methods are: visual inspection (VT), liquid penetrant testing (PT), magnetic particle testing (MT), industrial radiography (RT), ultrasonic testing (UT) and eddy current testing (ET). All share the objective of locating discontinuities, measuring thicknesses or characterizing materials with the part intact.

## Principle of operation
Each NDT method exploits a different physical phenomenon:
- **Visual inspection**: Reflection of visible light, magnified with magnifying glasses, borescopes or cameras.
- **Liquid penetrant testing**: Capillarity to bring discontinuities open to the surface to the surface.
- **Magnetic particle testing**: Distortion of the magnetic field in ferromagnetic materials, revealed with magnetic powder or ink.
- **Radiography**: Differential attenuation of ionizing radiation (X-rays or gamma rays) when passing through the material.
- **Ultrasonic testing**: Reflection and diffraction of high-frequency mechanical waves generated by a piezoelectric transducer.
- **Eddy current testing**: Variation of the impedance of a coil when inducing eddy currents in conductive materials.

Complementary methods such as infrared thermography (IRT), acoustic emission (AE), acoustic resonance testing (ART) or leak testing (LT) complete the range of options.

## Main methods
| Abbreviation (EN/ES) | Method | Physical principle | Type of detectable defect |
| --- | --- | --- | --- |
| VT / IV | Visual inspection | Visible light, optics | Surface, dimensional, surface condition |
| PT / LP | Liquid penetrant testing | Capillarity | Cracks, open porosity, surface folds |
| MT / PM | Magnetic particle testing | Magnetism | Surface and subsurface discontinuities (up to ~3 mm) in ferromagnetic materials |
| RT / RI | Industrial radiography | Ionizing radiation | Internal volumetric defects: pores, inclusions, lack of fusion |
| UT / US | Ultrasonic testing | Mechanical waves | Internal defects, thickness measurement, material characterization |
| ET / CI | Eddy current testing | Electromagnetic induction | Surface and near-surface cracks in conductive materials, conductivity variations |
| IRT / TIR | Infrared thermography | Infrared radiation | Delaminations, lack of insulation, thin walls |
| LT / LF | Leak testing | Fluid or gas penetration | Leaks in pressure vessels, piping |
| AET / EA | Acoustic emission | Elastic waves released by the part | Active defects, crack propagation under load |
| ART | Acoustic resonance analysis | Natural vibration modes | Cracks, cavities, hardness deviations, detached layers |

## Applicable materials
| Method | Compatible materials | Limitations |
| --- | --- | --- |
| VT / IV | All | Surface roughness, lighting, accessibility |
| PT / LP | Non-porous metals, glazed ceramics, plastics, composites with sealed surface | Porous or very rough surfaces absorb the penetrant and generate false indications |
| MT / PM | Ferromagnetic materials (carbon steels, ferritic/martensitic stainless steels, cast iron) | Not applicable to non-magnetic materials (aluminum, copper, austenitic steels, titanium, plastics) |
| RT / RI | Steel, aluminum, titanium, nickel alloys, composites (with energy adjustment) | Very dense materials (lead, tungsten) require high-energy sources; practical maximum thickness limitation |
| UT / US | Most metals, ceramic, glass, some plastics and composites | Coarse-grained materials (cast iron, certain stainless steels) attenuate and scatter waves; very complex geometries |
| ET / CI | Electrically conductive materials (metals, graphite) | Penetration depth limited by frequency and conductivity; not applicable to non-conductive materials |

## Typical operating parameters
The following are the usual working ranges in field conditions. Values may be adjusted according to the reference standard and the particular conditions of the part.

### Liquid penetrant testing (PT / LP)
| Parameter | Typical value |
| --- | --- |
| Application temperature | 10 – 50 °C / 50 – 122 °F |
| Penetration time (visible penetrant) | 5 – 30 min |
| Penetration time (fluorescent penetrant) | 10 – 60 min |
| Developing time | 5 – 60 min (visible), 5 – 30 min (fluorescent) |
| Developer layer thickness | ≤ 0.1 mm / 0.004 in (wet) |
| UV-A light intensity (fluorescent) | ≥ 1000 µW/cm² at 38 cm / 15 in |

### Magnetic particle testing (MT / PM)
| Parameter | Typical value |
| --- | --- |
| Tangential field strength | 2 – 6 kA/m (approximately 25 – 75 Oe) |
| Distance between yoke legs | 150 – 200 mm / 6 – 8 in |
| Magnetizing current (AC yoke) | 500 – 1000 A |
| Electrode spacing (prod technique) | 150 – 250 mm / 6 – 10 in |
| Powder application time | ≥ 2 s of continuous current |
| Background contrast (colored particles) | White or flat black paint; thickness 20 – 50 µm / 0.8 – 2.0 mils |

### Industrial radiography (RT / RI)
| Parameter | Typical value (X-rays) | Unit |
| --- | --- | --- |
| Tube voltage (steel, 12 mm) | 150 – 200 | kV |
| Tube voltage (steel, 25 mm) | 220 – 300 | kV |
| Tube current | 3 – 10 | mA |
| Source-to-film distance (SFD) | 700 mm / 27.6 in (minimum) | mm / in |
| Exposure time (steel 25 mm, SFD 700 mm, 5 mA) | 3 – 10 | min |
| Film optical density | 1.8 – 4.0 (according to test class) | – |

### Ultrasonic testing (UT / US)
| Parameter | Typical value |
| --- | --- |
| Frequency (fine-grained steel) | 2 – 5 MHz |
| Frequency (cast iron, coarse grain) | 0.5 – 2.25 MHz |
| Frequency (aluminum forging) | 5 – 10 MHz |
| Minimum measurable thickness (steel) | 0.5 mm / 0.02 in (with high-frequency probe) |
| Maximum practical thickness (steel) | Up to 5000 mm / 197 in |
| Probe diameter | 6 – 24 mm / 0.24 – 0.94 in |
| Typical couplant | Gel, water, oil, glycerin |

### Visual inspection (VT / IV)
| Parameter | Typical value |
| --- | --- |
| Minimum illumination (general inspection) | 500 – 1000 lux |
| Directed illumination (fine crack detection) | ≥ 2000 lux |
| Magnification with magnifying glass | 2× – 10× |
| Borescope camera resolution | ≥ 640 × 480 pixels |
| Minimum viewing angle | 30° (direct), 90° (lateral) |

## Tolerances and detection capabilities
| Method | Minimum detectable size (approx.) | Evaluable depth |
| --- | --- | --- |
| VT / IV (without magnification) | ≥ 0.5 mm / 0.02 in (length), ≥ 0.05 mm / 0.002 in (crack width) with good lighting | Surface only |
| VT / IV (with 10×) | Cracks 0.01 mm / 0.0004 in wide | Surface |
| PT / LP (visible) | Cracks width ≥ 0.5 µm / 0.02 mils; length ≥ 0.5 mm / 0.02 in | Only open to surface |
| PT / LP (fluorescent) | Width ≥ 0.1 µm / 0.004 mils | Surface only |
| MT / PM (optimum conditions) | Cracks 0.1 µm wide and 0.5 mm / 0.02 in long | Up to 3 mm / 0.12 in below surface |
| RT / RI (film) | Pores of diameter equivalent to 1–2 % of radiographed thickness | Total (volumetric) |
| UT / US (contact) | Planar discontinuities ≥ 0.5 mm / 0.02 in equivalent diameter | Total, depending on thickness and attenuation |
| ET / CI (surface) | Cracks 0.1 mm / 0.004 in deep and 1 mm / 0.04 in long | Up to ~ 5 mm / 0.2 in in aluminum (low frequencies) |

## Advantages and limitations
| Method | Advantages | Limitations |
| --- | --- | --- |
| VT / IV | Fast, low cost, no special equipment required | Only visible surface defects; depends on lighting and inspector |
| PT / LP | High sensitivity for open discontinuities; applicable to almost all non-porous materials | Surface must be clean and dry; defects must be open; post-cleaning required; penetrant can be difficult to remove from threads and rough surfaces |
| MT / PM | Immediate detection of fine cracks; indicates shallow subsurface defects; real-time results | Only ferromagnetic materials; needs post-demagnetization; field orientation influences detectability |
| RT / RI | Permanent record; detects internal defects and thickness variations; inspects hard-to-reach areas | Ionizing radiation (health risk); high equipment and consumable cost; low ability to detect cracks perpendicular to the beam |
| UT / US | Very deep; high accuracy in thickness measurement; portable; immediate results; safe | Requires couplant; very rough or cylindrical surfaces make coupling difficult; expert interpretation; dead zones under the surface |
| ET / CI | High speed; no direct contact (in many configurations); sensitive to small changes in conductivity and permeability | Only conductive materials; limited depth; very sensitive to geometry and temperature |

## Method selection guide
The choice of the appropriate non-destructive test is based on the nature of the material, the type of defect expected, its location and the inspection conditions. The following matrix guides the initial decision.

| Situation | Recommended method(s) |
| --- | --- |
| Non-magnetic materials (aluminum, austenitic stainless steel, titanium) with surface defects | PT / LP, ET / CI |
| Ferromagnetic materials with surface or shallow defects | MT / PM, PT / LP |
| Internal volumetric defects in welds, castings or forged parts | RT / RI, UT / US |
| Precise thickness measurement in corroded piping | UT / US |
| Rapid inspection of extensive surfaces (coatings, delaminations) | VT / IV, IRT / TIR |
| Leak detection in pressurized systems | LT / LF |
| Detection of active cracks in service (online monitoring) | AET / EA |
| 100 % verification of small parts suspected of hardness variations or microcracks | ART (acoustic resonance) |
| Requirement for permanent documentary record | RT / RI, advanced UT with digital storage (TOFD, phased array) |
| Limited access to one side of the part | UT / US, RT / RI |
| Tight budget and basic personnel training | VT / IV, PT / LP, MT / PM |

## Industrial applications
NDT are implemented in virtually all sectors:
- **Aerospace**: Inspection of turbine blades, fuselages, composites (UT, RT, ET).
- **Automotive**: Chassis welds, castings, engine components (MT, PT).
- **Petrochemical and energy**: Piping, pressure vessels, storage tanks (UT, RT, MT, LT).
- **Steel construction and shipbuilding**: Welded joints in load-bearing structures (UT, RT, MT).
- **Capital goods manufacturing**: Shafts, gears, bearings (ET, UT, ART).
- **Railway**: Wheel axles, rails (UT, MT).

## Equipment and consumables
| Method | Typical equipment | Consumables |
| --- | --- | --- |
| VT / IV | Magnifying glasses, flexible/rigid borescopes, digital camera, lux meter, mirrors, flashlights | Batteries, isopropyl alcohol for cleaning |
| PT / LP | Penetrant kit (cleaner, penetrant, developer), UV-A lamp (fluorescent), lux meter | Penetrant (visible red or fluorescent), developer (wet/dry), non-woven wipes |
| MT / PM | Electromagnetic yoke, bench magnetizer, UV-A lamp, magnetic field meter, white light meter | Dry magnetic powder or suspension (black, fluorescent), contrast paint, demagnetizer |
| RT / RI | X-ray tube, isotopic source (Ir-192, Co-60), radiographic film, intensifying screen, densitometer, personal dosimeter | Film, developing solutions, fixer, image quality indicators (IQI), lead shielding |
| UT / US | Ultrasonic flaw detector, probes (straight, angle, phased array), coaxial cable, calibration block | Couplant (gel, water, oil) |
| ET / CI | Eddy current generator, coils (absolute, differential), calibration standard parts | Calibrated tape, conductivity standards |

## Reference standards
Correct application of NDT requires following standardized procedures. The main international references that govern these methods include:
- **ISO 9712**: Qualification and certification of NDT personnel.
- **ASME BPVC Section V**: Articles for NDT examination in pressure vessels and boilers.
- **ASTM E1444**: Practice for magnetic particle testing.
- **ASTM E1417**: Practice for liquid penetrant testing.
- **ASTM E1742**: Practice for industrial radiography with film.
- **ISO 17635**: General rules for non-destructive examination of welded joints.
- **ISO 5817**: Quality levels for imperfections in welded joints (applicable to NDT).
These standards establish acceptance criteria, test parameters and minimum equipment requirements.

## Frequently Asked Questions (FAQ)

### What is the minimum working temperature allowed for liquid penetrant testing according to most standards?
The temperature of the part and the penetrant must be maintained between 10 °C / 50 °F and 50 °C / 122 °F, although special penetrants exist for extended ranges.

### What maximum thickness of steel can a conventional ultrasonic equipment inspect in a single scan?
With low-frequency probes (2 MHz) and good attenuation, it is possible to inspect up to 5000 mm / 197 in of rolled steel.

### What radiation dose does an operator receive during a typical radiograph of a 25 mm thick weld?
The annual occupational dose is limited by law (generally 20 mSv/year). In a well-planned individual exposure, the dose received by the operator, positioned behind barriers, can be less than 0.01 mSv.

### What minimum crack size can a visual inspection with a 10× magnifying glass detect under high illumination conditions?
With 2000 lux illumination and 10×, cracks of approximately 0.01 mm / 0.0004 in width and ≥ 0.2 mm / 0.008 in length can be discerned.

### How long must the penetrant remain on the surface to ensure defect detection in stainless steel?
The standard penetration time for visible penetrants in stainless steel is 15 min; for fluorescent penetrants, 30 min to 60 min is recommended, depending on temperature.

### What frequency is typically used in ultrasonic testing to inspect aluminum forgings?
For fine-grained aluminum forgings, frequencies from 5 MHz to 10 MHz are used, which allows detecting discontinuities of 0.5 mm / 0.02 in equivalent diameter.

## References
- **engineeringtoolbox.com**: https://www.engineeringtoolbox.com/ndt-non-destructive-testing-d_314.html
- **efunda.com**: https://www.efunda.com/designstandards/gdt/introduction.cfm

File: src/content/docs/en/manufacturing/nickel-plating-types.md
---
title: "Nickel plating types and applications"
sidebar:
  label: "Nickel plating types and applications"
description: "Technical reference: Nickel plating types and applications"
keywords: ["nickel plating electroless electrolytic thickness", "manufacturing"]
category: "manufacturing"
topic: "surface-finishing"
subcategory: "nickel-plating"
skill: "process-parameters"
launch_phase: 2
last_updated: "2026-07-22"
verified: true
---

Nickel plating is a surface coating process that deposits a layer of nickel onto a substrate to improve its corrosion resistance, wear resistance and aesthetic properties. There are two main variants: electrolytic nickel plating (direct current) and electroless nickel plating (autocatalytic). This technical guide describes the operating parameters, tolerances, base materials, advantages and limitations, and guides the selection of the most suitable treatment.

## Types of Nickel Plating

Electrolytic nickel plating is carried out in a bath containing nickel salts, brightening agents and additives. The part acts as the cathode and nickel is deposited by passing a direct current. It allows bright, satin or multilayer finishes with controlled thicknesses between 5 and 40 µm (0.0002–0.0016 in).

Electroless nickel plating does not require electrical current; the reduction of nickel occurs through an autocatalytic reaction in a bath that includes a reducing agent, typically sodium hypophosphite. A uniform coating is achieved even on complex geometries and on non-conductive materials after suitable pretreatment. Depending on the phosphorus content, three grades are distinguished:

| Type | Phosphorus Content | Highlighted Properties |
| --- | --- | --- |
| Low phosphorus | 1–4 wt% | High hardness (up to 60 HRC without treatment), good wear resistance |
| Medium phosphorus | 5–9 wt% | Balance of hardness/corrosion, fast deposition rate |
| High phosphorus | 10–13 wt% | Maximum corrosion resistance, non-magnetic, ductile |

## Process Parameters

Operating conditions determine the thickness, deposition rate, hardness and quality of the deposit. Typical ranges for the electrolytic nickel bath and for the chemical bath with hypophosphite are listed below.

### Electrolytic Nickel Plating Parameters

| Parameter | Typical Range |
| --- | --- |
| Cathodic current density | 2–10 A/dm² / 18.6–93 A/ft² |
| Bath temperature | 40–60 °C / 104–140 °F |
| pH | 3.5–5.0 |
| Coating thickness | 5–40 µm / 0.0002–0.0016 in |
| Deposit hardness | 150–500 HV (depending on additives) |

### Electroless Nickel Plating Parameters

| Parameter | Typical Range |
| --- | --- |
| Bath temperature | 85–95 °C / 185–203 °F |
| pH | 4–6 (for acid baths) |
| Deposition rate | 12.5–25 µm/h / 0.0005–0.001 in/h |
| Typical thickness | <50 µm / <0.002 in (up to 650 µm / 0.026 in in special cases) |
| Hardness without treatment | 43–55 HRC |
| Hardness after treatment at 343 °C / 650 °F, 2 h | ~65 HRC |

## Applicable Materials

Electrolytic nickel plating is applied to conductive substrates such as carbon steels, stainless steels (with prior activation), copper alloys and brass. It can also be applied to plastics, aluminum or zinc after a surface metallization process (conductive layer).

Electroless nickel plating is deposited on a wide variety of materials, including all the above and also aluminum alloys without the need for a prior conductive layer, titanium, magnesium and polymers (ABS, polypropylene) with adequate surface preparation. The absence of current avoids distribution problems on complex shapes.

## Typical Tolerances

Coating thickness is precisely controlled. In electroless nickel plating, uniformity is almost absolute; the thickness variation on a complex part is less than 5 % of the nominal value, allowing tolerances of ±1 to ±2 µm (±0.00004 to ±0.00008 in) on the total thickness. In electrolytic nickel plating, current distribution introduces variations of up to ±15 % in areas of high current density, although with auxiliary anodes and shields this can be reduced to ±10 % of nominal.

The maximum achievable thickness in regular production with electroless nickel plating is 50 µm / 0.002 in; for severe anti-corrosion protection (high phosphorus) 25–50 µm are used, while in wear applications 5–20 µm are specified after heat treatment.

## Advantages and Limitations

| Aspect | Electrolytic Nickel Plating | Electroless Nickel Plating |
| --- | --- | --- |
| Uniformity | Depends on geometry; possibility of shaded areas | Constant thickness even in interiors and cavities |
| Deposition rate | High (20–50 µm/h) | Medium (12.5–25 µm/h) |
| Hardness after treatment | 150–500 HV (can be precipitation hardened) | 43–55 HRC without treatment; 65 HRC after 2 h at 343 °C / 650 °F |
| Corrosion resistance | Good, improvable with multilayer (semi-bright nickel + bright + microporous) | Excellent in high phosphorus (>10 % P); superior to electrolytic in salt spray |
| Application on non-conductors | Requires prior conductive layer | Direct on catalyzed substrates (plastic, aluminum) |
| Solderability and brazability | Good | Very good; easily solderable and brazeable |
| Cost | Low to moderate | Higher due to chemicals and bath control |

## Selection Guide

The choice between electrolytic and electroless nickel plating depends on functional and geometric requirements.

| Requirement | Recommendation |
| --- | --- |
| Complex geometry with blind holes | Electroless nickel plating (layer uniformity) |
| High production speed and low cost | Electrolytic nickel plating, preferably with auxiliary anodes |
| Maximum surface hardness (>60 HRC) | Low or medium phosphorus electroless nickel plating, followed by heat treatment |
| Decorative bright or specular finish | Electrolytic nickel plating with organic brighteners |
| Anti-corrosion protection in marine environments | High phosphorus electroless nickel plating (10–13 % P) |
| Coating of aluminum or plastic parts | Electroless nickel plating after surface activation |
| Parts subjected to friction with poor lubrication | Electroless nickel plating (self-lubricating deposit with PTFE if required) |

## Frequently Asked Questions (FAQ)

### What is the maximum thickness that can be obtained with electroless nickel plating?

The practical maximum thickness in production is 50 µm / 0.002 in, although in special conditions layers up to 650 µm / 0.026 in have been deposited with very long processes.

### What hardness does electroless nickel have without heat treatment?

Without treatment, the electroless nickel deposit has a hardness of 43–55 HRC. After a 2-hour treatment at 343 °C / 650 °F, the hardness rises to approximately 65 HRC.

### At what bath temperature does an electroless nickel-phosphorus process typically operate?

Acid electroless nickel baths generally operate between 85 and 95 °C / 185–203 °F. The high temperature is necessary to maintain a deposition rate of 12.5–25 µm/h.

### How many hours of salt spray does a high-phosphorus electroless nickel plating withstand?

Coatings with 10–13 % phosphorus regularly achieve 1000 hours without base corrosion in salt spray tests according to ASTM B117 for a thickness of 25 µm / 0.001 in.

### What thickness variation can be expected on an electrolytically nickel-plated part?

Typical electrolytic nickel plating has a thickness variation of ±10 % to ±15 % around the nominal value, depending on the anode configuration and complexity of the geometry.

### At what current density is a Watts nickel bath typically operated?

Bright and semi-bright Watts-type nickel baths operate in a current density range of 2–10 A/dm² / 18.6–93 A/ft², with a bath temperature of 40–60 °C.

## References

- **efunda.com**: https://www.efunda.com/processes/surface/electrolessplatings.cfm
- **manufacturingguide.com**: https://www.manufacturingguide.com/en/fornickling

File: src/content/docs/en/manufacturing/permanent-mold-casting.md
---
title: "Permanent mold casting"
sidebar:
  label: "Permanent mold casting"
description: "Technical reference: Permanent mold casting"
keywords: ["permanent mold casting tolerances parameters", "manufacturing"]
category: "manufacturing"
topic: "casting"
subcategory: "permanent-mold"
skill: "process-parameters"
launch_phase: 2
last_updated: "2026-07-22"
verified: true
---

Permanent mold casting is a casting manufacturing process that uses reusable metal molds, typically made of gray iron, steel or graphite, for the series production of parts with low-melting-point non-ferrous alloys. Gravity is the most common method for filling the cavity, although variants with gas pressure and vacuum exist. The molds are preheated to temperatures between 150 °C / 302 °F and 200 °C / 392 °F before the first cycle to facilitate metal flow and reduce thermal fatigue. The process offers typical dimensional tolerances of ±0.25 mm / ±0.010 in for small linear dimensions and a surface finish ranging between 2.5 µm / 100 µin and 7.5 µm / 250 µin average roughness.

## Operating parameters and tolerances

The pouring temperature is kept at the lowest practical value to minimize cracks and porosity, while the mold temperature is maintained continuously to ensure thermal uniformity between cycles. Mechanical ejector pins are incorporated when refractory coatings are insufficient to extract the part. Typical linear tolerances represent up to 2 % of the nominal dimension, and the draft angle applied is 1° to 3° on outer surfaces and 2° to 5° on inner surfaces. Cycle time and pouring temperature vary by alloy, as detailed in the material parameters table.

| Parameter | Typical value |
|---|---|
| Initial mold preheat temperature | 150–200 °C / 302–392 °F |
| Achievable surface roughness (Ra) | 2.5–7.5 µm / 100–250 µin |
| Linear tolerance (general) | 2 % of nominal dimension |
| Draft angle on outer surfaces | 1° to 3° |
| Draft angle on inner surfaces | 2° to 5° |
| Minimum wall thickness (length ≤ 75 mm / 3 in) | 3 mm / 0.12 in |
| Minimum inside radius (relative to nominal wall thickness) | 1 × nominal thickness |
| Minimum outside radius (relative to nominal wall thickness) | 3 × nominal thickness |
| Part weight range | 50 g to 70 kg / 1.5 oz to 150 lb |
| Typical process yield (percentage of metal utilized) | ≤ 60 % |

### Parameters by material

| Cast material | Mold preheat temperature | Pouring temperature | Typical cycle time | Minimum wall thickness |
|---|---|---|---|---|
| Aluminum alloy | 200 °C / 392 °F | 700–750 °C / 1292–1382 °F | 1–3 min | 3 mm / 0.12 in |
| Magnesium alloy | 200 °C / 392 °F | 650–700 °C / 1202–1292 °F | 1–3 min | 3 mm / 0.12 in |
| Brass and bronze | 200 °C / 392 °F | 950–1050 °C / 1742–1922 °F | 2–5 min | 3.2 mm / 0.13 in |
| Zinc alloy | 150 °C / 302 °F | 370 °C / 698 °F | 0.5–1 min | 1.5 mm / 0.06 in |
| Gray iron (graphite mold) | 200 °C / 392 °F | 1370 °C / 2500 °F | 3–8 min | 4 mm / 0.16 in |

## Applicable materials

Non-ferrous metals with low to medium melting points dominate the application of the process. Aluminum, magnesium and copper alloys (brass and bronze) constitute the primary selection. Zinc, tin and lead alloys are also successfully processed. Gray iron and steel are cast exclusively in graphite molds due to the high pouring temperature that would compromise the integrity of a conventional metal mold. Mold materials include gray iron — the most common option for its thermal fatigue resistance —, hardened steel, bronze and graphite, selected for their hardness and erosion resistance.

## Advantages and limitations

The permanent mold casting process reduces the cost per part in production runs of one thousand units or more, with a break-even point that depends on geometric complexity. The accelerated solidification imposed by the metal mold produces fine grain and superior mechanical properties, along with a smoother surface finish and greater dimensional accuracy compared to sand casting. The main limitation lies in the high initial tooling cost, which is only justified with medium to high production volumes. The mold lacks collapsibility, requiring early opening to prevent hot cracking and restricting the geometric complexity of the parts. High-melting-point ferrous alloys are not viable in metal molds due to the accelerated thermal deterioration the tooling would suffer, and are limited to graphite molds.

## Selection guide

Permanent mold casting is preferred when tighter dimensional tolerances and a finer surface finish than those provided by sand casting are required, and when the projected production volume exceeds one thousand parts. It is suitable for small to medium-sized parts — between 50 g / 1.5 oz and 70 kg / 150 lb — made of aluminum, magnesium or zinc alloys. If the geometry includes complex internal cavities, combination with disposable sand cores should be considered. For low-volume ferrous parts or geometries with deep undercuts requiring collapsibility, sand casting or investment casting offer more suitable alternatives. The slush casting variant applies when the part requires a hollow ornamental shape with good surface detail but without strict wall thickness uniformity requirements.

## Frequently Asked Questions (FAQ)

### What distinguishes permanent mold casting from sand casting?
Permanent mold casting uses a reusable metal mold that provides superior cooling rates, generating a finer grain size and higher mechanical properties. Dimensional tolerances are reduced to approximately ±0.25 mm / ±0.010 in compared to ±1.5 mm / ±0.060 in typical of sand, and the surface finish improves to a range of 2.5 µm / 100 µin to 7.5 µm / 250 µin. The initial tooling cost is 5 to 10 times higher, therefore it is only justified for runs of 1000 parts or more.

### What is the correct preheat temperature for a permanent mold?
The mold is preheated to a range of 150 °C / 302 °F to 200 °C / 392 °F before the first casting cycle. During continuous production, the residual heat from previous parts maintains the operating temperature without the need for external reheating.

### What dimensional tolerances can be expected in permanent mold aluminum parts?
Aluminum parts produced by permanent mold casting exhibit typical linear tolerances of 2 % of the nominal dimension, with a process capability that can reach ±0.25 mm / ±0.010 in for small cross-sectional dimensions in optimized production.

### Is it possible to manufacture parts with wall thickness less than 3 mm / 0.12 in?
Yes, for high-fluidity alloys such as zinc, minimum thicknesses of 1.5 mm / 0.06 in can be achieved. For aluminum and magnesium, the practical minimum thickness remains at 3 mm / 0.12 in for lengths up to 75 mm / 3 in, and increases proportionally in larger sections.

### What is the main advantage of permanent mold casting over die casting?
Permanent mold casting operates with gravity filling, which significantly reduces porosity from gas entrapment compared to the high-speed injection of die casting. This allows subsequent heat treatments and welding on the parts, practices that are problematic in die-cast parts with air entrapment.

### What materials cannot be processed in a permanent metal mold?
Ferrous alloys with pouring temperatures above 1400 °C / 2550 °F, such as carbon steels and stainless steels, are not cast in conventional metal molds because the temperature compromises the thermal fatigue resistance of even the best cast iron. For these alloys, graphite molds are used, which tolerate thermal shock but have a limited service life.

## References
- **engineeringtoolbox.com**: https://www.engineeringtoolbox.com/assembly-shrink-fits-d_951.html
- **efunda.com**: https://www.efunda.com/processes/metal_processing/permanent_mold.cfm
- **manufacturingguide.com**: https://www.manufacturingguide.com/en/kokillgjutning

File: src/content/docs/en/manufacturing/phosphating-properties.md
---
title: "Phosphating properties and types"
sidebar:
  label: "Phosphating properties and types"
description: "Technical reference: Phosphating properties and types"
keywords: ["phosphating zinc manganese iron types", "manufacturing"]
category: "manufacturing"
topic: "surface-finishing"
subcategory: "phosphating"
skill: "process-parameters"
launch_phase: 2
last_updated: "2026-07-22"
verified: true
---

Phosphating is a chemical conversion treatment that generates an adherent layer of insoluble phosphate crystals on metallic surfaces. The typical film thickness ranges from 1 µm (0.00004 in) to 30 µm (0.0012 in) depending on the type of phosphate applied. The reaction occurs by immersing the part in a dilute phosphoric acid solution containing iron, zinc or manganese cations; the acid attack on the base metal raises the interfacial pH and causes the precipitation of the corresponding phosphates.

The coating is mainly used to improve corrosion resistance, promote lubrication, facilitate adhesion of subsequent paints, or as a wear layer. It is one of the most widespread non-metallic coatings in the manufacturing industry.

## Types of phosphating

| Type | Main composition | Common application method | Dominant purpose |
| --- | --- | --- | --- |
| Iron phosphate | Amorphous or nanocrystalline iron phosphate (FePO₄) | Immersion or spray | Base for paint, light anti-corrosion protection |
| Zinc phosphate | Zinc phosphate Zn₃(PO₄)₂ | Immersion or spray | Corrosion resistance, lubricant reservoir, base for organic coatings |
| Manganese phosphate | Manganese phosphate Mn₃(PO₄)₂ | Immersion only | Wear resistance and lubricity in metal-metal contact |

## Coating properties

| Property | Iron phosphate | Zinc phosphate | Manganese phosphate |
| --- | --- | --- | --- |
| Typical thickness | 0,5 – 10 µm / 0.00002 – 0.0004 in | 5 – 25 µm / 0.0002 – 0.001 in | 5 – 30 µm / 0.0002 – 0.0012 in |
| Crystal structure | Amorphous or fine microcrystalline | Dense acicular crystals | Larger prismatic crystals |
| Porosity | High, good paint absorption | Medium‑low, controllable with activators | Medium, absorbs oils and waxes well |
| Corrosion resistance (unsealed) | Moderate (salt spray hours ASTM B117: 24–48 h) | Good (salt spray hours: 72–150 h) | Good (salt spray hours: 72–120 h) |
| Wear resistance | Low | Medium | High (ideal for bearings, gears) |
| Surface hardness | Low (~ 1 GPa / 145 kpsi) | Medium (~ 2 GPa / 290 kpsi) | High (~ 3 GPa / 435 kpsi) |

## Process parameters

### Bath and operating conditions

| Parameter | Iron phosphate | Zinc phosphate | Manganese phosphate |
| --- | --- | --- | --- |
| H₃PO₄ concentration | 2 – 10 % vol. | 5 – 15 % vol. | 5 – 15 % vol. |
| Bath temperature | 50 – 70 °C / 122 – 158 °F | 50 – 70 °C / 122 – 158 °F | 90 – 100 °C / 194 – 212 °F |
| Working pH | 4,0 – 5,5 | 2,0 – 3,5 | 2,0 – 3,0 |
| Immersion time | 2 – 10 min | 5 – 20 min | 15 – 30 min |
| Typical accelerator | Sodium nitrite (NaNO₂) or hydrogen peroxide | Sodium nitrite, chlorate or nitrate | Sodium nitrite or peroxide |
| Pre-activation | Optional (alkaline rinse) | Recommended (pre-dip with colloidal titanium) | Mandatory (titanium activator) |
| Post-treatment | Final acid wash + passivation with Cr(III) or polymer | Sealing with oil, wax or paint | Impregnation with lubricating oil or wax |

## Applicable materials

| Base material | Iron phosphate | Zinc phosphate | Manganese phosphate |
| --- | --- | --- | --- |
| Carbon and low alloy steel | Excellent adhesion | Excellent adhesion | Excellent adhesion |
| Cast iron | Good adhesion | Good adhesion | Excellent adhesion and lubricity |
| Aluminum alloys | Poor (needs strong acid attack) | Acceptable with fluoride additives | Not recommended |
| Zinc and cadmium | Not applicable | Good adhesion | Not applicable |
| Stainless and high alloy steel | Generally not coatable (acid resistant) | Generally not coatable | Generally not coatable |

## Advantages and limitations

| Aspect | Advantages | Limitations |
| --- | --- | --- |
| Cost | Low operating and equipment cost process | Bath maintenance and contaminant control increase indirect costs |
| Corrosion resistance | Good economical protection in indoor environments; noticeably improves with subsequent sealing | Limited outdoor protection without additional organic coating; without sealing, resistance is inferior to other metallic coatings |
| Paint adhesion | Excellent mechanical anchoring for liquid and powder paints | If phosphate is too thick or porous, it can absorb paint unevenly |
| Lubricity | Manganese and zinc phosphate effectively retain lubricating oil in wear applications | Requires subsequent impregnation with oil or wax to be effective |
| Dimensional limitations | Barely modifies critical dimensions (minimum thickness) | Parts with complex geometries may suffer lack of coverage in deep cavities if not properly agitated |
| Environment | Modern processes use hexavalent chromium-free passivates (Cr³⁺) | Wastewater contains phosphates and heavy metals that require specific treatment |

## Selection guide

| Main requirement | Recommendation | Justification |
| --- | --- | --- |
| Economical paint base on steel | Iron phosphate | Very low cost, thin thickness, good porosity that anchors paint |
| Maximum corrosion resistance with paint (automotive, appliances) | Zinc phosphate | Dense and resistant crystalline structure, formable for spray and immersion, excellent base for e-coat |
| Wear components: gears, cams, bearings | Manganese phosphate | Hard crystals that store oil, high resistance to galling and adhesive wear |
| Anti-corrosion protection for firearms and military equipment | Zinc or manganese phosphate (Parkerizing) | Durable and protective finish with oil retention; manganese gives higher surface hardness |
| Aluminum parts requiring phosphating | Zinc phosphate with fluoride | Fluoride ions activate the aluminum surface and allow formation of a zinc phosphate layer |
| Hardware items with dark decorative appearance | Manganese phosphate with oil | Provides a uniform matte black finish and some anti-corrosion protection |

## Frequently Asked Questions (FAQ)

### What is the typical thickness of an industrial zinc phosphate coating?
   The thickness of a zinc phosphate layer ranges from 5 µm (0.0002 in) to 25 µm (0.001 in) depending on immersion time and bath formulation, with average thicknesses of 7–12 µm (0.0003–0.0005 in) achieved in spray processes for automotive applications.

### What bath temperature is required for manganese phosphating?
   The manganese phosphate bath temperature is maintained between 90 °C and 100 °C (194 °F – 212 °F), close to boiling, which favors rapid crystallization and a controlled thickness layer.

### How long does the iron phosphating immersion process take?
   The standard immersion time for iron phosphating is 2 to 10 minutes, frequently 5 minutes, after which a coating of 1 to 5 µm (0.00004 – 0.0002 in) is obtained, suitable as a base for powder painting.

### How many salt spray hours does an oil-sealed zinc phosphate coating withstand?
   A zinc phosphate coating sealed with anti-corrosion oil can exceed 96 hours of exposure in a salt spray chamber according to ASTM B117, while unsealed it barely reaches 48–72 hours.

### At what maximum service temperature can a phosphate coating be used without degradation?
   Phosphate coatings begin to dehydrate and lose protective effectiveness from 200 °C (392 °F), so they are not recommended for continuous applications above 150 °C (302 °F) without specific refractory sealing.

### What is the approximate surface hardness of a manganese phosphate coating?
   The microhardness of a manganese phosphate coating is around 3 GPa (435 kpsi), sufficient to reduce the coefficient of friction and galling in gear steels if the layer is impregnated with lubricant.

## References
- **efunda.com**: https://www.efunda.com/processes/surface/conversion_coatings.cfm
- **manufacturingguide.com**: https://www.manufacturingguide.com/en/iron-phosphating
