Repository: sha5dow/mechdatum

File: src/content/docs/en/manufacturing/reaming-parameters.md
---
title: "Reaming tolerances and parameters"
sidebar:
  label: "Reaming tolerances and"
description: "Technical reference: Reaming tolerances and parameters"
keywords: ["reaming tolerances hole finish parameters", "manufacturing"]
category: "manufacturing"
topic: "machining"
subcategory: "reaming"
skill: "process-parameters"
launch_phase: 2
last_updated: "2026-07-22"
verified: true
---

## What is reaming?
Reaming is a precision machining process that slightly enlarges a previously drilled or bored hole, improving its diameter, roundness, and surface finish to tight tolerances (IT8‑IT9). A reamer, a rotary cutting tool with multiple cutting edges, removes a small allowance of material (typically 0.1–0.2 mm / 0.004–0.008 in) to leave a dimensionally accurate hole with controlled roughness. It is performed on drilling machines, lathes, machining centers, and even manually.

## Operating principle
The reamer is inserted into the existing hole with a slight taper at the entry that self-centers it. The cutting edges, straight or helical, machine the excess material by guiding on the surface of the previous hole, so it **does not correct the position or alignment** of the center. Chips are evacuated through the flutes and the bottom of the hole requires space for chip accumulation. The cutting action is smooth and steady, achieving very repeatable dimensional and form tolerances if the correct allowance and cutting parameters are respected.

## Operating parameters
Cutting parameters depend on the workpiece material and the type of reamer (generally HSS or carbide). Typical recommendations are shown below:

| Material | Cutting speed – HSS | Cutting speed – Solid carbide | Feed per revolution | Cutting fluid |
|---|---|---|---|---|
| Wrought aluminum | 60–100 m/min / 200–330 ft/min | 120–200 m/min / 400–660 ft/min | 0.10–0.20 mm / 0.004–0.008 in | Emulsion (10 %) or soluble oil |
| Carbon steel (<0.3 % C) | 15–25 m/min / 50–80 ft/min | 40–60 m/min / 130–200 ft/min | 0.08–0.15 mm / 0.003–0.006 in | Active cutting oil |
| Austenitic stainless steel | 8–15 m/min / 25–50 ft/min | 20–30 m/min / 65–100 ft/min | 0.05–0.10 mm / 0.002–0.004 in | Chlorinated or additized mineral oil |
| Gray cast iron (GG-25) | 20–30 m/min / 65–100 ft/min | 40–70 m/min / 130–230 ft/min | 0.10–0.20 mm / 0.004–0.008 in | Dry or light mist |
| Brass / Bronze | 30–50 m/min / 100–165 ft/min | 60–100 m/min / 200–330 ft/min | 0.10–0.25 mm / 0.004–0.010 in | Soluble oil or dry |

**Recommended allowance:**
- Soft materials (aluminum, brass, mild steel): 0.1–0.2 mm / 0.004–0.008 in.
- Hard materials (hardened steels, cast iron): 0.05–0.13 mm / 0.002–0.005 in.
- Do not exceed 5 % of the previous hole diameter to avoid overloading and premature reamer wear.

## Tolerances and surface quality
Reaming can maintain dimensional tolerance grades **IT8 to IT9** according to ISO 286. In industrial practice, this translates to tolerances of ±0.025 mm / ±0.001 in for diameters up to 25 mm. Roundness and cylindricity improve noticeably compared to drilling, although the hole retains the positional deviation of the previous machining. Typical surface roughness is **Ra 0.8–3.2 µm (32–125 µin)**, reaching values close to Ra 0.4 µm / 16 µin with carbide tools and optimized parameters.

## Applicable materials
Reaming is used on practically any metallic material that produces short chips and is not excessively abrasive, among them:
- Carbon, alloy, and stainless steels.
- Gray and nodular cast irons.
- Aluminum, magnesium, and copper alloys.
- Brass and bronzes.
- Titanium and superalloys (with reduced speeds and carbide tools).
It is not suitable for highly abrasive fibrous composites, materials with hard inclusions, or thermosetting plastics that tend to dull the cutting edges.

## Advantages and limitations
**Advantages:**
- Obtaining precise diameters (IT8‑IT9) and good surface finish in a single finishing pass.
- Fast process and easy to automate in medium and high production.
- Competitive cost per hole compared to precision boring or honing.

**Limitations:**
- Does not correct the position or perpendicularity of the hole; inherits the error of the previous hole.
- Requires a pilot hole prepared with a controlled allowance; damage or lack of roundness in the drilling is reflected in the result.
- Limited chip evacuation in blind holes; a chamfer or greater depth must be provided to accommodate chips.
- Reamer wear can change the diameter in long series, requiring periodic checks or the use of expandable reamers.

## Reamer selection guide
- **Chucking reamers:** general use in drilling machines, lathes, or milling machines. Straight or Morse taper shank. Straight or helical flutes.
- **Adjustable hand reamers:** cover a small diameter range with interchangeable blades. Only for through holes and light reaming; risk of vibration if not used correctly.
- **Taper reamers:** for taper pin seats, tapered according to standard (1:50, 1:48, etc.).
- **Roughing and finishing reamers:** pairs that split the allowance; the roughing reamer prepares the diameter and the finishing reamer provides final size and surface.
- **Helix criteria:** left-hand spiral with right-hand cut for through holes (promotes chip evacuation); straight flute or right-hand spiral for blind holes (pushes chips outward).

## Frequently Asked Questions (FAQ)
### What tolerance can reaming achieve?
Reaming typically achieves tolerance grades IT8 to IT9, equivalent to ±0.025 mm (±0.001 in) for diameters up to 25 mm.

### What material allowance is left for reaming?
An allowance of 0.1 to 0.2 mm (0.004–0.008 in) is recommended for soft materials and 0.05 to 0.13 mm (0.002–0.005 in) for hard materials, without exceeding 5 % of the drilled diameter.

### What is the typical surface finish after reaming?
Surface finish ranges between 0.8 and 3.2 µm Ra (32–125 µin), and can reach 0.4 µm Ra (16 µin) with carbide tools and adequate cooling.

### What cutting speed is recommended for reaming aluminum?
For wrought aluminum, speeds of 60–100 m/min (200–330 ft/min) are used with HSS reamers and up to 200 m/min (660 ft/min) with solid carbide.

### Can reaming correct the position of a hole?
No. Reaming only calibrates the diameter and improves roundness; it inherits the positional deviation of the previous hole.

### What type of reamer is suitable for through holes in production?
Chucking reamers with left-hand spiral and right-hand cut are preferred, as they evacuate chips forward and reduce the risk of jamming.

## References

- **engineeringtoolbox.com**: https://www.engineeringtoolbox.com/machine-processes-tolerance-grades-d_1367.html
- **efunda.com**: https://www.efunda.com/processes/machining/drill_ream.cfm
- **manufacturingguide.com**: https://www.manufacturingguide.com/en/ordlista/reaming

File: src/content/docs/en/manufacturing/shielding-gases-process.md
---
title: "Shielding gases by process"
sidebar:
  label: "Shielding gases by process"
description: "Technical reference: Shielding gases by process"
keywords: ["welding shielding gases MIG TIG Ar CO2 mix", "manufacturing"]
category: "manufacturing"
topic: "welding"
subcategory: "filler-metals-shielding-gases"
skill: "process-data-comparison"
launch_phase: 5
last_updated: "2026-07-22"
verified: true
---

## Summary
In gas-shielded arc welding processes (GMAW and GTAW) typical flow rates range from 5 to 25 L/min (0.18 to 0.88 cfm), depending on the base material, gas mixture, and welding position. Shielding gases serve to displace oxygen and water vapor from the fusion zone, preventing oxidation, porosity, and excessive spatter. They are classified as inert —argon (Ar) and helium (He)— and active —carbon dioxide (CO₂), oxygen (O₂), nitrogen (N₂), and hydrogen (H₂)— the latter used only in GMAW on ferrous metals. The correct choice of gas determines penetration, arc stability, welding speed, and mechanical properties of the weld bead.

## Operating Parameters
| Process | Material thickness (mm / in) | Typical mixture | Flow rate (L/min / cfm) | Transfer mode |
|---|---|---|---|---|
| MIG (GMAW) | 0.5–6.3 mm / 0.020–0.250 in | Ar 75% + CO₂ 25% | 12–18 L/min / 0.42–0.64 cfm | Short circuit, spray |
| MAG (GMAW) | 1.0–12.0 mm / 0.039–0.472 in | CO₂ 100% | 10–15 L/min / 0.35–0.53 cfm | Short circuit, globular |
| TIG (GTAW) | 0.125–6.0 mm / 0.005–0.236 in | Ar 100% | 6–12 L/min / 0.21–0.42 cfm | Pulsed arc, continuous |
| MIG aluminum | 1.5–8.0 mm / 0.059–0.315 in | Ar 100% or Ar+He 50% | 15–25 L/min / 0.53–0.88 cfm | Pulsed spray |
| TIG aluminum | 0.5–6.0 mm / 0.020–0.236 in | Ar 100% | 8–14 L/min / 0.28–0.49 cfm | AC/DC |

## Applicable Materials
| Base material | Recommended GMAW gas | Recommended GTAW gas | Observations |
|---|---|---|---|
| Carbon steel | Ar+CO₂ (90/10 to 75/25), pure CO₂ | Pure Ar, Ar+He (75/25) | Pure CO₂ gives greater penetration but more spatter |
| Stainless steel | Ar+O₂ (98/2), Ar+CO₂ (98/2), tri‑mix (Ar+He+CO₂) | Pure Ar, Ar+H₂ (95/5) | H₂ only in austenitic TIG; improves fluidity |
| Aluminum and alloys | Pure Ar, Ar+He (75/25 to 50/50) | Pure Ar, Ar+He | Higher flow rates due to low density of helium |
| Copper and alloys | Pure Ar, Ar+He | Pure Ar, Ar+He | Helium to compensate for high thermal conductivity |
| Magnesium and alloys | Pure Ar | Pure Ar | Strictly inert gas; no active components |
| Low-alloy steels | Ar+CO₂ (90/10 to 80/20) | Pure Ar | Control of diffusible hydrogen |
| Dissimilar materials | Specific mixture according to combination | Pure Ar or Ar+He | Possible with TIG; with GMAW use compatible consumable |

## Parameters by Material

### Carbon Steel – GMAW (MIG/MAG)
| Mixture | Typical flow rate (L/min / cfm) | Penetration | Arc stability | Spatter |
|---|---|---|---|---|
| CO₂ 100% | 10–15 L/min / 0.35–0.53 cfm | High (+25%) | Low | Abundant |
| Ar 75% + CO₂ 25% | 12–18 L/min / 0.42–0.64 cfm | Medium | High | Moderate |
| Ar 90% + CO₂ 10% | 12–18 L/min / 0.42–0.64 cfm | Medium | Very high | Few |
| Ar 98% + O₂ 2% | 12–16 L/min / 0.42–0.57 cfm | Low | Excellent | Minimal |

### Stainless Steel – GTAW (TIG)
| Mixture | Typical flow rate (L/min / cfm) | Penetration | Surface finish | Porosity risk |
|---|---|---|---|---|
| Ar 100% | 6–10 L/min / 0.21–0.35 cfm | Medium | Good | Low |
| Ar 95% + H₂ 5% | 7–10 L/min / 0.25–0.35 cfm | High | Excellent | Very low |
| Ar 75% + He 25% | 8–12 L/min / 0.28–0.42 cfm | High | Very good | Low |

### Aluminum – GMAW and GTAW
| Process | Mixture | Typical flow rate (L/min / cfm) | Advantages | Application |
|---|---|---|---|---|
| MIG | Ar 100% | 15–22 L/min / 0.53–0.78 cfm | Smooth arc, good surface cleaning | Thicknesses < 3 mm / 0.12 in |
| MIG | Ar 50% + He 50% | 18–25 L/min / 0.64–0.88 cfm | Greater penetration, more fluid weld pool | Thicknesses > 3 mm / 0.12 in |
| TIG | Ar 100% | 8–12 L/min / 0.28–0.42 cfm | Bright finish, narrow bead | General use |
| TIG | Ar 70% + He 30% | 10–14 L/min / 0.35–0.49 cfm | Better wetting, deep penetration | Thick parts, heat sinks |

## Advantages and Limitations
| Mixture | Advantages | Limitations |
|---|---|---|
| Ar 100% (GTAW) | Smooth arc, easy ignition, heavy gas protects with low flow rate (6–12 L/min / 0.21–0.42 cfm) | Low penetration in high thermal conductivity materials |
| He 100% (GTAW) | High arc energy (ionization at higher voltage), penetration 40–60% greater than argon | Light gas, requires 2–3 times higher flow (15–25 L/min / 0.53–0.88 cfm) and is more expensive |
| Ar/CO₂ 75/25 (GMAW) | Good balance of penetration and stability, generates few spatter with spray transfer | Not suitable for non-ferrous materials |
| CO₂ 100% (GMAW) | Maximum penetration, low cost | Unstable arc, heavy spatter, high surface oxidation |
| Ar/O₂ 98/2 (GMAW) | Excellent stability and wetting, ideal for stainless steel | Do not use on aluminum or titanium |
| Tri-mix (Ar/He/CO₂) | Hot arc, uniform penetration, good fluidity in stainless steels | High cost, supply complexity |

## Selection Guide
1. **GMAW process on carbon steel**: Select Ar/CO₂ 75/25 for general use with good appearance and low spatter. If deep penetration and economy are priorities, use pure CO₂ (10–15 L/min / 0.35–0.53 cfm).
2. **GMAW process on stainless steel**: Ar/O₂ 98/2 or Ar/CO₂ 90/10 for spray transfer; for thicknesses greater than 5 mm / 0.20 in consider tri-mix Ar/He/CO₂ with 5-10% helium.
3. **GTAW process on stainless steel**: Pure Ar (6–10 L/min / 0.21–0.35 cfm) for standard work; add up to 5% H₂ in austenitic for improved fluidity and penetration.
4. **Aluminum GMAW**: Thicknesses < 3 mm / 0.12 in → Ar 100% (15–20 L/min / 0.53–0.71 cfm); thicknesses > 3 mm / 0.12 in → Ar+He 50/50 (18–25 L/min / 0.64–0.88 cfm).
5. **Aluminum GTAW**: Ar 100% (8–12 L/min / 0.28–0.42 cfm) sufficient in most cases; use Ar 70/He 30 for wider beads and extra penetration.
6. **Dissimilar materials**: TIG with pure Ar or Ar/He (70/30) is the most versatile option; GMAW only if the metallurgical combination is favorable with the proper filler metal.
7. **Always verify gas purity**: Ar ≥ 99.995%, He ≥ 99.996%, CO₂ ≥ 99.8%.

## Frequently Asked Questions (FAQ)
### What gas flow rate is recommended for MIG welding of carbon steel with 75% Ar / 25% CO₂ mixture?
   For carbon steel with solid wire and 75/25 mixture, a flow rate of 12 to 18 L/min (0.42–0.64 cfm) is recommended, adjusting within that range according to welding position and wind speed in the environment.

### Can pure CO₂ be used in TIG welding?
   No. In TIG, the tungsten electrode requires a strictly inert gas; any presence of CO₂ causes immediate oxidation. Argon must have a minimum purity of 99.995% (grade 4.5) to ensure arc stability.

### Which gas provides the greatest penetration in MIG on steel?
   Pure CO₂ produces up to 30% greater penetration than the 75/25 Ar/CO₂ mixture, although at the cost of a more unstable arc and more spatter.

### What shielding mixture is recommended for welding aluminum with MIG?
   For aluminum with MIG, pure argon or a mixture of argon with 25–50% helium is used, with a flow rate of 15–25 L/min (0.53–0.88 cfm) to ensure effective coverage and prevent oxidation.

### What is the minimum thickness that can be welded with TIG?
   The TIG process can weld thicknesses from 0.125 mm (0.005 in), making it the preferred choice for very thin sheets and high-precision applications.

### Why are small amounts of O₂ or CO₂ added to argon in GMAW?
   The addition of 2–5% O₂ or 5–25% CO₂ to argon improves arc stability, reduces surface tension of the molten pool, and increases wetting. These mixtures are typically used with flow rates of 12–18 L/min (0.42–0.64 cfm).

## References
- **engineeringtoolbox.com**: https://www.engineeringtoolbox.com/gas-mixture-properties-d_586.html
- **efunda.com**: https://www.efunda.com/processes/metal_processing/welding_inertgas.cfm

File: src/content/docs/en/manufacturing/sls-parameters-materials.md
---
title: "SLS parameters and materials"
sidebar:
  label: "SLS parameters and materials"
description: "Technical reference: SLS parameters and materials"
keywords: ["SLS selective laser sintering nylon parameters", "manufacturing"]
category: "manufacturing"
topic: "additive"
subcategory: "sls"
skill: "process-parameters"
launch_phase: 2
last_updated: "2026-07-22"
verified: true
---

Selective laser sintering (SLS) is an additive manufacturing method that uses a pulsed laser, usually CO₂, to selectively fuse thermoplastic powder particles layer by layer. The process was developed in the late 1980s and patented in 1989 by Carl Deckard. The powder is spread in a uniform layer over a build platform by a leveling roller; then the laser traces the cross-section of the part, sintering the particles. The platform then descends by one layer thickness — typically less than 0,1 mm — and the cycle repeats until the part is completed. The entire powder bed is maintained at a temperature slightly below the melting point of the material, which facilitates partial fusion by the laser and avoids thermal stresses. The unsintered powder acts as a natural support, eliminating the need for auxiliary structures and allowing nesting of multiple parts in the same chamber.

## Typical operating parameters
The following table lists the most common process parameter ranges in industrial SLS systems for plastics. Exact values depend on the material and equipment.

| Parameter | Typical value |
| --- | --- |
| Laser type | CO₂ (10,6 µm) |
| Laser power | 30 – 100 W (electronically regulated) |
| Layer thickness | 0,08 – 0,15 mm / 0,003 – 0,006 in |
| Powder bed temperature | 140 – 175 °C / 284 – 347 °F (depending on material) |
| Scanning speed | Up to 10 m/s / 32,8 ft/s |
| Focused beam diameter | 0,3 – 0,5 mm / 0,012 – 0,020 in |
| Working atmosphere | Nitrogen (O₂ < 1 %) |
| Powder reuse | 50 – 80 % of unsintered powder, after sieving |

## Dimensional tolerances
The dimensional accuracy of SLS is limited by the resolution of the laser positioning system, thermal contraction during cooling, and possible unwanted fusion of adjacent powder (grain growth). Under controlled conditions, the following typical values can be achieved:

- Linear tolerance: ±0,3 % (with a minimum of ±0,3 mm / ±0,012 in)
- Z-axis accuracy: slightly lower than the XY plane due to the lack of milling between layers
- Surface roughness (Ra): 10 – 15 µm / 394 – 591 µin (powdery finish without sealing)

## Compatible materials
SLS supports a wide variety of thermoplastic powders and, in special machines, also metals and ceramics. The most common materials for functional applications and prototyping are polyamides, thermoplastic elastomers, and their composites.

| Material | Main characteristics | Typical applications |
| --- | --- | --- |
| Polyamide 12 (PA12) | Good mechanical strength, toughness, chemical and abrasion resistance | Functional prototypes, housings, brackets, clips, living hinges |
| Polyamide 11 (PA11) | Higher ductility and impact resistance than PA12, lower water absorption | Automotive components, flexible tubing, medical applications |
| Glass-filled polyamide (PA12-GF) | Higher stiffness and thermal stability; lower shrinkage | Tooling, low-volume injection molds, structural supports |
| TPU (thermoplastic polyurethane) | High flexibility, elasticity, and abrasion resistance | Seals, bellows, impact protectors, sports footwear, ergonomic parts |
| Polypropylene (PP) | Low density, good chemical and fatigue resistance | Automotive batteries, packaging, integral living hinges |
| Metal powder (DMLS) | Specialized processes for steel, aluminum, titanium; requires higher power laser | Tooling, end-use parts in aerospace and medical sectors |

## Mechanical properties by material
The following values correspond to parts sintered under standard conditions, without post-processing, unless indicated. Properties such as elongation and strength can be improved with surface sealing or subsequent heat treatments.

| Property | PA12 | PA11 | PA12-GF (30% glass) | TPU (Shore A 85) |
| --- | --- | --- | --- | --- |
| Density (g/cm³) | 1,01 | 1,04 | 1,27 | 1,20 |
| Tensile strength (MPa / ksi) | 45 – 48 / 6,5 – 7,0 | 49 – 51 / 7,1 – 7,4 | 48 – 55 / 7,0 – 8,0 | 7 – 10 / 1,0 – 1,5 |
| Modulus of elasticity (GPa / kpsi) | 1,7 – 2,0 / 247 – 290 | 1,8 – 2,1 / 261 – 305 | 3,5 – 4,5 / 508 – 653 | 0,02 – 0,04 / 2,9 – 5,8 |
| Elongation at break (%) | 15 – 25 | 20 – 30 | 4 – 8 | 300 – 500 |
| Heat deflection temperature (HDT, °C / °F) at 0,45 MPa | 95 – 100 / 203 – 212 | 90 – 95 / 194 – 203 | 130 – 145 / 266 – 293 | 60 – 70 / 140 – 158 |
| Water absorption in 24 h (%) | 0,5 – 0,6 | 0,3 – 0,4 | 0,4 – 0,5 | < 0,1 |

## Advantages and limitations
**Main advantages**
- Wide range of thermoplastic materials that approximate the behavior of engineering plastics such as nylon or polypropylene, allowing living hinges and functional parts.
- No support structures required: unsintered powder holds the part during construction, facilitating complex geometries with overhangs and nesting of multiple components in a single batch.
- Higher mechanical strength than SLA parts; properties can be comparable to the same material processed by injection molding.
- Unsintered powder is reusable in a high percentage, reducing waste.
- Immediate post-processing mainly consists of removing excess powder with a brush or compressed air, without need for additional curing.

**Limitations**
- Porous and powdery surface that requires sealing for aesthetic or airtight applications. Sealing, however, strengthens the part.
- Z-axis accuracy may be lower than the XY plane due to the absence of milling between layers and thermal process variability.
- Surface finish is rough (Ra 10‑15 µm) compared to SLA, making it less suitable for appearance models where high detail definition is required.
- Excess fused material may appear on the surface if the powder bed temperature is uncontrolled, hindering repeatability.
- Fully enclosed and hollow parts require drainage outlets for unsintered powder; otherwise it remains inside and adds weight.

## Selection guide
The decision to use SLS versus other additive technologies should be based on functional requirements, acceptable surface finish, and budget.

- **SLS is preferable when** mechanical strength similar to an engineering thermoplastic is needed, ability to produce living hinges, support-free parts, or short runs of functional components.
- **SLA may be better if** the priority is a smooth surface finish and high level of detail, and if the brittleness of photocurable resins is acceptable.
- **FDM is a more economical alternative** if required strength is lower and a stepped finish is tolerable, especially for simple form and fit prototypes.
- **DMLS (or SLM) is the option when** a dense metal part with mechanical properties equivalent to forging is needed, albeit at a much higher cost and with chamber size limitations.

## Common applications
- Functional prototyping of mechanical assemblies, clips, fasteners, and electronic housings.
- Short production runs without tooling investment (batches of up to hundreds of parts).
- Manufacturing of tooling, jigs, and low-volume injection molds.
- Elastic elements (seals, bellows, protectors) in TPU.
- Automotive components: ventilation ducts, internal brackets, and housings.
- Medical applications: anatomical models for surgical planning, orthoses, and custom prostheses.

## Frequently Asked Questions (FAQ)

### What dimensional tolerance can be achieved with SLS?
The typical dimensional tolerance in SLS is ±0,3 % with a minimum of ±0,3 mm / ±0,012 in, although it can vary between ±0,25 and ±0,3 mm for small, well-calibrated parts.

### What is the preheating temperature of the powder bed for PA12?
The PA12 powder bed is preheated to 170 °C / 338 °F, maintained between 168 and 172 °C to ensure sintering without complete melting.

### How long does a typical SLS batch print take?
The average print time for a 300 x 300 x 300 mm / 11,8 x 11,8 x 11,8 in chamber is 4 to 12 hours, depending on fill volume and total part height.

### What is the laser scanning speed in SLS?
The typical scanning speed of the CO₂ laser reaches up to 10 m/s / 32,8 ft/s, allowing fast tracing of the cross-section.

### What percentage of unsintered powder can be reused?
Between 50% and 80% of unsintered powder can be reused after sieving and mixing with virgin material, provided it has not undergone significant thermal degradation.

### What tensile strength does sintered PA12 nylon offer?
Sintered PA12 parts achieve a tensile strength of 45 to 48 MPa / 6,5 to 7,0 ksi, comparable to injection-molded nylon.

### What is the laser beam diameter in a standard SLS machine?
The focused beam diameter at the sintering plane is typically 0,3 to 0,5 mm / 0,012 to 0,020 in, which defines the minimum trace width.

## References
- **efunda.com**: https://www.efunda.com/processes/rapid_prototyping/sls.cfm
- **manufacturingguide.com**: https://www.manufacturingguide.com/en/selective-laser-sintering-sls

File: src/content/docs/en/manufacturing/smaw-electrodes-specs.md
---
title: "SMAW electrodes specifications"
sidebar:
  label: "SMAW electrodes specifications"
description: "Technical reference: SMAW electrodes specifications"
keywords: ["SMAW electrodes E6010 E6013 E7018 E308L specs", "manufacturing"]
category: "manufacturing"
topic: "welding"
subcategory: "filler-metals-smaw-electrodes"
skill: "process-data-comparison"
launch_phase: 5
last_updated: "2026-07-22"
verified: true
---

Shielded metal arc welding (SMAW) electrodes consist of a solid metallic core coated with a mixture of minerals, organic compounds, and binders that form the flux coating. During operation, the arc simultaneously melts the electrode and the base material, generating a weld pool protected by gases and a slag that prevent atmospheric contamination. The AWS (American Welding Society) classification identifies the mechanical characteristics, chemical composition, and operating conditions of each electrode. This guide analyzes four representative types: E6010, E6013 (carbon steels), E7018 (low‑hydrogen), and E308L (austenitic stainless steel). Their properties make them widely used options in fabrication, maintenance, and pipe construction.

## Operating parameters
Each electrode has a recommended current range based on its diameter and coating type. The following table summarizes typical operating parameters for flat, horizontal, vertical, and overhead welding positions, using direct current (DC) or alternating current (AC) as applicable.

| AWS Classification | Diameter (mm / in) | Recommended Current (A) | Current Type and Polarity | Positions |
| :--- | :--- | :--- | :--- | :--- |
| E6010 | 2,4 / 3/32" | 55 – 100 | DC+ (electrode positive) | All |
| E6010 | 3,2 / 1/8" | 80 – 140 | DC+ (electrode positive) | All |
| E6010 | 4,0 / 5/32" | 100 – 180 | DC+ (electrode positive) | All |
| E6010 | 4,8 / 3/16" | 140 – 220 | DC+ (electrode positive) | All |
| E6013 | 2,4 / 3/32" | 50 – 100 | AC or DC± | All |
| E6013 | 3,2 / 1/8" | 80 – 130 | AC or DC± | All |
| E6013 | 4,0 / 5/32" | 110 – 180 | AC or DC± | All |
| E6013 | 4,8 / 3/16" | 150 – 230 | AC or DC± | All |
| E7018 | 2,4 / 3/32" | 65 – 110 | AC or DC+ | All |
| E7018 | 3,2 / 1/8" | 90 – 150 | AC or DC+ | All |
| E7018 | 4,0 / 5/32" | 120 – 190 | AC or DC+ | All |
| E7018 | 4,8 / 3/16" | 160 – 250 | AC or DC+ | All |
| E308L | 2,4 / 3/32" | 55 – 100 | DC+ | All |
| E308L | 3,2 / 1/8" | 80 – 140 | DC+ | All |
| E308L | 4,0 / 5/32" | 110 – 180 | DC+ | All |
| E308L | 4,8 / 3/16" | 150 – 220 | DC+ | All |

Arc voltage varies between 18 V and 26 V for 2,4 mm electrodes and between 22 V and 32 V for larger diameters. Low‑hydrogen electrodes (E7018) require oven storage at 150–200 °C / 300–400 °F to prevent moisture absorption, while cellulosic electrodes (E6010) are used without re‑drying and are preferably consumed during the work shift after opening the hermetic package.

## Tolerances and specifications
SMAW electrodes are manufactured under AWS A5.1 (carbon steels) and AWS A5.4 (stainless steels) standards. Dimensional tolerances control both core diameter and coating eccentricity. The core diameter is maintained within ±0,05 mm / ±0.002 in of the nominal value, the total electrode length has a tolerance of ±3 mm / ±0.12 in, and the maximum permissible coating eccentricity is 0,08 mm / 0.003 in for diameters up to 3,2 mm / 1/8" and 0,15 mm / 0.006 in for larger diameters.

### Minimum mechanical properties (according to AWS)

| Classification | Tensile Strength min. (MPa / ksi) | Yield Strength min. (MPa / ksi) | Elongation min. (%) | Charpy V-notch Impact (J / ft·lbf) |
| :--- | :--- | :--- | :--- | :--- |
| E6010 | 414 / 60 | 331 / 48 | 22 | 27 / 20 at -30 °C / -20 °F |
| E6013 | 414 / 60 | 331 / 48 | 17 | Not specified |
| E7018 | 483 / 70 | 400 / 58 | 22 | 27 / 20 at -30 °C / -20 °F |
| E308L | 520 / 75 | 205 / 30 | 30 | Not specified |

### Typical chemical composition of deposited metal

| Classification | C (%) | Mn (%) | Si (%) | Cr (%) | Ni (%) | P (%) max. | S (%) max. |
| :--- | :--- | :--- | :--- | :--- | :--- | :--- | :--- |
| E6010 | 0,08 – 0,12 | 0,40 – 0,60 | 0,15 – 0,25 | – | – | 0,03 | 0,03 |
| E6013 | 0,05 – 0,10 | 0,35 – 0,50 | 0,20 – 0,35 | – | – | 0,03 | 0,03 |
| E7018 | 0,05 – 0,10 | 0,60 – 1,25 | 0,25 – 0,75 | – | – | 0,03 | 0,03 |
| E308L | ≤ 0,04 | 0,5 – 2,5 | ≤ 1,0 | 18,0 – 21,0 | 9,0 – 11,0 | 0,03 | 0,02 |

## Applicable materials
SMAW electrodes are selected based on the composition and mechanical properties of the base metal. The following table relates the most common materials with their melting points and the suitable electrodes for each.

| Base Material | Melting point (°C / °F) | Recommended Electrodes |
| :--- | :--- | :--- |
| Structural carbon steel (A36, A572 Gr. 50) | ≈ 1538 / ≈ 2800 | E6010, E6013, E7018 |
| Pipe steel (API 5L X42‑X70) | ≈ 1538 / ≈ 2800 | E6010 (root pass), E7018 (fill and fillet) |
| Low‑alloy steel (AISI 4130, 4140) | 1520 – 1540 / 2770 – 2805 | E7018 (with preheating) |
| Austenitic stainless steel (304L, 316L) | 1400 – 1450 / 2550 – 2640 | E308L |
| Stabilized stainless steel (321, 347) | 1400 – 1450 / 2550 – 2640 | E308L (with carbide precautions) |
| Cast iron (gray, nodular) | 1140 – 1260 / 2080 – 2300 | E6010 (only low‑demand repairs) |

The melting data for steel and iron come from measurements compiled by Engineering Toolbox for pure iron (1811 K, equivalent to 1538 °C / 2800 °F). For stainless steels, the typical melting ranges of the AISI 3xx family are used.

## Advantages and limitations

**E6010**  
- Advantages: Deep penetration, fast‑freezing slag, suitable for difficult positions and surfaces with rust or light paint, excellent for root pass in pipes.  
- Limitations: Operates only with direct current (DC+), deposit with surface roughness higher than other types, moderate spatter, requires welder skill.

**E6013**  
- Advantages: Smooth arc, easily detachable slag, aesthetic bead, compatible with AC and DC, good for thin sheets and low‑penetration work.  
- Limitations: Limited penetration, lower crack resistance in thick sections, not suitable for high‑strength steels.

**E7018**  
- Advantages: Low diffusible hydrogen content, high toughness at low temperature, high mechanical strength (483 MPa / 70 ksi), ideal for structures and pressure vessels, weldable in all positions.  
- Limitations: Need for controlled storage (oven at 150–200 °C / 300–400 °F), less aggressive arc than E6010, higher price.

**E308L**  
- Advantages: Resistance to intergranular corrosion thanks to its very low carbon (<0,04 %), good ductility (elongation ≥ 30 %), suitable for welding 304L and 316L stainless steels, quality deposit.  
- Limitations: Higher acquisition cost, requires rigorous cleaning of base metal to avoid iron contamination, porosity appears easily if the coating absorbs moisture.

## Selection guide
The choice of electrode depends on five main factors: required strength, nature of the base metal, welding position, available power source, and service conditions. The following table summarizes the most common applications.

| Application | Suggested Electrode | Reason |
| :--- | :--- | :--- |
| Root pass in high‑pressure pipes | E6010 | Deep penetration, fast freezing, good tie‑in |
| Fill and finish in steel structures | E7018 | Low hydrogen, high toughness, 70 ksi strength |
| Thin sheets or cosmetic work | E6013 | Smooth finish, easy control on AC |
| Welding of 304L/316L stainless steel | E308L | Chemical compatibility, corrosion resistance |
| Field repairs with dirty surfaces | E6010 or E6013 | Tolerance to rust and paint |
| Pressure vessels and bridges | E7018 | Guaranteed mechanical properties, low‑temperature toughness |

When a combination of penetration and toughness is required, a sequence of different electrodes is used (e.g., E6010 for root and E7018 for fill). The operating parameters table should be consulted to adjust the current to the chosen diameter.

## Frequently Asked Questions (FAQ)

**1.** What is the recommended current for a 3,2 mm (1/8") E6010 electrode?  
The optimal current is between 80 and 140 A with direct current electrode positive (DC+).

**2.** What minimum tensile strength does an E7018 electrode offer?  
The weld deposit of an E7018 electrode guarantees at least 483 MPa (70 ksi) tensile strength.

**3.** At what temperature should a low‑hydrogen E7018 electrode be stored?  
E7018 electrodes require a holding oven at 150–200 °C / 300–400 °F to prevent moisture reabsorption.

**4.** What is the minimum elongation of a deposit made with E308L?  
The AWS A5.4 standard requires a minimum elongation of 30% for metal deposited by E308L electrodes.

**5.** What maximum sheet thickness can be welded with a 2,4 mm (3/32") E6013 electrode in a single pass?  
In horizontal fillet, the typical thickness reaches 6 mm / 1/4 in, although it depends on the joint design and the welder's technique.

**6.** At what temperature does the flux coating of an SMAW electrode melt?  
The flux melts at around 1400 °C / 2550 °F, a temperature close to the melting point of the base steel, estimated at 1538 °C / 2800 °F according to the Engineering Toolbox database.

## References
- **engineeringtoolbox.com**: https://www.engineeringtoolbox.com/melting-boiling-temperatures-d_390.html
- **efunda.com**: https://www.efunda.com/DesignStandards/screws/unified.cfm
- **manufacturingguide.com**: https://www.manufacturingguide.com/en/metal-powder-welding
