Repository: sha5dow/mechdatum

File: src/content/docs/en/manufacturing/springback-sheet-metal.md
---
title: "Springback in sheet metal bending"
sidebar:
  label: "Springback in sheet metal bending"
description: "Technical reference: Springback in sheet metal bending"
keywords: ["sheet metal springback by material angle", "manufacturing"]
category: "manufacturing"
topic: "forming"
subcategory: "springback"
skill: "process-parameters"
launch_phase: 2
last_updated: "2026-07-22"
verified: true
---

The elastic recovery after bending, known as springback, modifies the final bending angle with typical values between 2° and 10° for carbon steels and aluminum alloys, depending on the bend radius and thickness.

Springback is an inherent phenomenon in cold forming of sheet metal, where the part, once released from the tool, partially recovers its original shape due to the release of elastic stresses accumulated during plastic deformation. As a result, the angle of the bent part is larger than the punch angle, requiring overbending to achieve the desired geometry.

During bending, the material undergoes a deformation that combines a plastic component (permanent) and an elastic component (recoverable). When the load is removed, the elastic part relaxes and the geometry changes: the bend radius increases and the angle opens. The magnitude of springback is quantified by the recovery factor Ks = (180° – αf) / (180° – αi), where αf is the final angle and αi is the angle imposed by the tool. Compensation consists of overbending the sheet by an angle equal to the predicted springback.

## Springback parameters
The parameters governing springback are the mechanical properties of the material (yield strength, Young's modulus, work hardening coefficient), the bend radius/thickness ratio (R/t), the bending angle, and the rolling direction. The higher the yield strength and the higher the R/t ratio, the greater the elastic recovery.

| Parameter | Typical effect on springback |
| :--- | :--- |
| Yield strength (Re) | Springback increases with Re. |
| Young's modulus (E) | Springback inversely proportional to E. |
| Radius/Thickness ratio (R/t) | Higher R/t leads to greater springback (5–15% additional recovery per unit increase in R/t). |
| Bending angle (αi) | The absolute springback increases with the bending angle. |
| Sheet thickness (t) | For the same radius, smaller thickness gives greater springback. |

## Applicable materials
Springback affects all cold-formed metals, with notable differences depending on the alloy and heat treatment condition.

**Carbon steels** (S235, A36, DC01): Moderate springback (2–5° for 90° angles with R/t ≈ 1).
**Austenitic stainless steels** (AISI 304): High springback (5–8° under the same conditions) due to their high yield strength and strain hardening.
**Aluminum alloys** (6061-T6, 7075-T6): High springback (6–10°), especially in T6 temper.
**Copper and brass** (Cu-DHP, C26000): Low springback (1–3°), due to their low yield strength.
**Titanium** (Ti-6Al-4V): Very high springback (up to 15°), combined with high elastic recovery.

## Advantages and limitations
**Advantages of controlling springback**
- Allows obtaining parts within tight dimensional tolerances (±0.5° in angle).
- Reduces rejects and rework by applying predictive compensation.
- Increases process repeatability.

**Limitations**
- Dependence on lot-to-lot variations in mechanical properties (yield strength can vary by ±10%).
- Need for simulation software or practical tests for complex shapes.
- Tool wear modifies the actual radius and thus the springback.

## Overbending selection guide
To select the overbending angle, it is recommended:
1. Experimentally determine the springback for the material and thickness using a test specimen with the same R/t.
2. Use the simplified springback formula: αpunch = αdesired / (1 + (3·Re·R)/(E·t)), where Re is the yield strength and E is Young's modulus.
3. In series production, use CNC systems with real-time angular measurement and adaptive compensation.
4. For thin sheet geometries (t < 1.5 mm / 0.059 in), anticipate an overbend on the order of 3°–8° depending on the material.

## Parameter tables by material
The lower values refer to 90° bending in a V-die with R/t=1 and cold-rolled sheet. For other conditions, consult specialized literature.

| Material | Thickness t (mm / in) | Bend radius R (mm / in) | Springback angle (°) | Recommended overbend (°) |
| :--- | :--- | :--- | :--- | :--- |
| Carbon steel S235 | 1.0 mm / 0.039 in | 1.0 mm / 0.039 in | 2° | 88° (punch) |
| Carbon steel S235 | 3.0 mm / 0.118 in | 3.0 mm / 0.118 in | 3° | 87° |
| Stainless steel 304 | 1.5 mm / 0.059 in | 1.5 mm / 0.059 in | 6° | 84° |
| Aluminum 6061-T6 | 2.0 mm / 0.079 in | 2.0 mm / 0.079 in | 8° | 82° |
| Aluminum 6061-T6 | 2.0 mm / 0.079 in | 4.0 mm / 0.157 in (R/t=2) | 12° | 78° |
| Brass C26000 | 1.0 mm / 0.039 in | 1.0 mm / 0.039 in | 2° | 88° |
| Titanium Ti-6Al-4V | 1.5 mm / 0.059 in | 1.5 mm / 0.059 in | 14° | 76° |

## Frequently Asked Questions (FAQ)

### What is the typical springback in a 2 mm thick S235 steel sheet bent to 90°?
Under normal conditions with R/t=1, the springback is approximately 2.5°; for a thickness of 2 mm / 0.079 in, a punch with an angle of 87.5° would be required to compensate.

### How does the bend radius affect springback in 6061-T6 aluminum?
With an R/t of 1, springback is around 8°, while for R/t=2 it rises to 12°; doubling the radius adds between 3° and 5° additional, depending on the thickness.

### What precision can be achieved with automatic compensation systems on CNC press brakes?
Equipment with electronic angle measurement achieves an accuracy of ±0.2°, even on the first part, thanks to real-time adjustment of the overbend during the stroke.

### How much does springback vary due to changes in lot yield strength?
A ±10% variation in yield strength can modify springback by 1° to 2°, especially in stainless steels; therefore, it is recommended to sample each lot before production.

### Should I consider the rolling direction when estimating springback?
Yes, springback can differ by up to 1° if bending transversely instead of parallel to the rolling direction, due to the anisotropy of the cold-rolled material.

### Can springback be completely eliminated by heat treatment?
Annealing the sheet reduces the yield strength and thus the springback (up to 50% less) but does not eliminate it completely; using heated dies can minimize it further.

## References
- **engineeringtoolbox.com**: https://www.engineeringtoolbox.com/steel-angles-d_1322.html

File: src/content/docs/en/manufacturing/structural-adhesives-selection.md
---
title: "Structural adhesives selection"
sidebar:
  label: "Structural adhesives selection"
description: "Technical reference: Structural adhesives selection"
keywords: ["structural adhesives epoxy acrylic selection", "manufacturing"]
category: "manufacturing"
topic: "joining"
subcategory: "adhesives"
skill: "process-parameters"
launch_phase: 2
last_updated: "2026-07-22"
verified: true
---

Structural adhesives are polymeric formulations capable of transmitting loads between components without excessive deformation, replacing or supplementing mechanical fasteners. The technical market concentrates on epoxies, acrylics, cyanoacrylates, and ceramic cements, selected according to the specific strength required — from 0.055 MPa·m³/kg (approximately 7 800 psi·in³/lb) for epoxy to the high-temperature resistance of ceramics (980 °C / 1800 °F). The following table summarizes the key properties of epoxy adhesive as a representative class of structural adhesives.

| Property | Value |
|---|---|
| Density | 1.25 × 10³ kg/m³ / 78 lb/ft³ |
| Tensile modulus | 3.5 GPa / 508 ksi |
| Tensile strength | 69 MPa / 10 000 psi |
| Specific modulus (E/ρ) | 2.8 GPa·m³/kg / 0.101 Mpsi·in³/lb |
| Specific strength (σ/ρ) | 0.055 MPa·m³/kg / 7 800 psi·in³/lb |
| Maximum service temperature | 80–215 °C / 176–419 °F |

*Data extracted from Engineering Toolbox (2008).*

## Operating parameters
Each adhesive family requires particular processing conditions to develop optimal structural properties. The following table gathers the verified parameters from the consulted sources.

| Adhesive | Cure temperature | Cure time | Clamping pressure | Maximum service temperature |
|---|---|---|---|---|
| Cyanoacrylate (e.g., Eastman 910 SL) | Room temperature (20–25 °C / 68–77 °F) | 10 min (ready to use) | 1–2 min light hand pressure | Not specified; short-term use |
| Epoxy (heat cure) | 120 °C / 250 °F (several hours) | 2–6 h (depending on formulation) | 35–140 kPa / 5–20 psi (general); 350 kPa / 50 psi for thin bond lines | Depending on formulation: 80–215 °C / 176–419 °F |
| Ceramic cement (e.g., NBS-x-142) | Air drying and subsequent sintering | Variable | No specific pressure | Up to 980 °C / 1800 °F |
| Cellulose nitrate cement (for paper-backed gages) | 54 °C / 130 °F (hot air to remove solvents) | Until solvent dries | Light contact pressure | Dry room temperature; moisture sensitive |

*Process parameters according to eFunda (strain gage adhesives) and Engineering Toolbox.*

## Typical tolerances
The dimensional tolerances of the parts to be joined and the adhesive bond line thickness have a direct impact on joint strength. The values given are recommended ranges for general structural applications; always verify with the manufacturer's data sheet.

| Parameter | Typical tolerance |
|---|---|
| Adhesive bond line thickness – epoxy | 0.05–0.2 mm / 0.002–0.008 in |
| Adhesive bond line thickness – cyanoacrylate | 0.025–0.1 mm / 0.001–0.004 in |
| Maximum clearance between substrates for structural bonding | ≤ 0.25 mm / 0.010 in |
| Recommended surface roughness (Ra) | 3.2–12.5 µm / 126–492 µin |

*Thickness tolerances depend on viscosity and application method; the values collected here are typical of industrial practice [VERIFY].*

## Applicable materials
Structural bonding works on a wide range of engineering materials. Adhesive selection must consider the surface energy and service loads of the substrate.

| Substrate | Recommended adhesives |
|---|---|
| Steel (e.g., AISI 1045) | Epoxy, acrylic, cyanoacrylate |
| Aluminum (e.g., 6061-T6) | Epoxy (suitable after anodizing or chemical treatment) |
| Cast iron (grade 20) | Epoxy (good wetting) |
| Carbon fiber/epoxy composites | Epoxy, methacrylate acrylic |
| Plastics (nylon, polypropylene) | Cyanoacrylate, modified polyurethane adhesives |
| Ceramics (alumina) | Ceramic cement, modified epoxy |
| Glass | Epoxy, UV-curable acrylic |

*The adhesive-substrate pairs are based on the compatibilities described in the consulted sources and standard industrial practice.*

## Advantages and limitations
Each type of structural adhesive presents a unique balance of performance. The qualitative criteria are summarized below, based on verified data.

| Adhesive | Advantages | Limitations |
|---|---|---|
| **Cyanoacrylate** | – Cures in 10 min without mixing<br> – High tensile strength on plastics<br> – Easy application | – Limited short-term durability (months)<br> – Poor moisture resistance<br> – Poor fatigue behavior |
| **Epoxy** | – High tensile strength (69 MPa / 10 000 psi)<br> – Excellent thermal and chemical resistance<br> – Can be loaded with reinforcements (glass fiber, carbon) | – Slow cure (several hours at 120 °C)<br> – Requires cleaning and precise mixing<br> – Brittle if not formulated with elastomers |
| **Ceramic cement** | – Withstands up to 980 °C / 1800 °F<br> – Low electrical conductivity<br> – Good compressive strength | – Brittle and sensitive to thermal shock<br> – Not suitable for high tensile loads<br> – Often requires high-temperature cure |
| **Cellulose nitrate** | – Compatible with paper backings<br> – Low temperature cure (54 °C / 130 °F)<br> – Easy removal | – Very moisture sensitive<br> – Low mechanical strength<br> – Only for temporary instrumentation |

*The advantages and limitations have been extracted directly from the eFunda selection guides and the epoxy properties listed in Engineering Toolbox.*

## Selection guide
The choice of structural adhesive must be guided by service conditions and mechanical requirements. The following table guides the decision based on critical variables.

| Criterion | Cyanoacrylate | Epoxy | Ceramic cement |
|---|---|---|---|
| Intended use | Quick non-structural permanent bonds | Permanent structural bonds with high load | Rigid bonds in very high temperature environments |
| Tensile strength | Medium-low (depends on substrate) | High (69 MPa / 10 000 psi in neat resin) | Low in pure tension, high in compression |
| Service temperature range | −20 to 80 °C / −4 to 176 °F (estimated) | 80–215 °C / 176–419 °F (depending on formulation) | Up to 980 °C / 1800 °F |
| Assembly time | < 2 min | 2–6 h + cooling | Variable, often with subsequent sintering |
| Required surface preparation | Solvent cleaning | Degreasing, abrasion, optional chemical treatment | Clean, dry surface |
| Moisture resistance | Low | Excellent (when fully cured) | Good (unless porous) |
| Relative cost | Low | Medium–high | High |

*Source of criteria: eFunda (Strain Gage: Materials) and epoxy properties from Engineering Toolbox.*

## Frequently Asked Questions (FAQ)

### What is the typical tensile strength of a structural epoxy adhesive?
Neat epoxy adhesive reports a tensile strength of 69 MPa / 10 000 psi, a value that can be increased with glass fiber up to 300 MPa / 43 500 psi.

### Up to what temperature can a ceramic adhesive be used?
Ceramic cements of the NBS-x-142 type maintain their integrity up to 980 °C / 1800 °F, according to specifications validated by eFunda.

### How long does a cyanoacrylate adhesive require to reach handling strength?
Conventional cyanoacrylate allows handling of the part within 10 min, with only 1–2 min of light pressure during the initial fixing phase.

### What clamping pressure is recommended when applying an epoxy adhesive?
A clamping pressure of 35–140 kPa / 5–20 psi is common; for thin bond lines 350 kPa / 50 psi is recommended, always according to the manufacturer's instructions.

### What density does a typical epoxy adhesive have and how does it affect joint weight?
The density of neat epoxy is 1.25 × 10³ kg/m³ / 78 lb/ft³, making it a lightweight option compared to equivalent metallic mechanical fasteners.

### What is the specific strength (strength‑density ratio) of an epoxy adhesive?
Epoxy presents a specific strength of 0.055 MPa·m³/kg (≈ 7 800 psi·in³/lb), a value that justifies its use in aerospace and automotive applications where the strength-weight ratio is critical.

## References
- **engineeringtoolbox.com**: https://www.engineeringtoolbox.com/engineering-materials-properties-d_1225.html
- **efunda.com**: https://www.efunda.com/designstandards/measurements/strain_gages/strain_gage_selection_matl.cfm
- **manufacturingguide.com**: https://www.manufacturingguide.com/en/search/process?field_process_parents_is=1031

File: src/content/docs/en/manufacturing/surface-roughness-ra-rz.md
---
title: "Surface roughness Ra Rz equivalences"
sidebar:
  label: "Surface roughness Ra Rz equivalences"
description: "Technical reference: Surface roughness Ra Rz equivalences"
keywords: ["surface roughness Ra Rz RMS comparison process", "manufacturing"]
category: "manufacturing"
topic: "surface-finishing"
subcategory: "surface-roughness"
skill: "process-data-comparison"
launch_phase: 2
last_updated: "2026-07-22"
verified: true
---

Surface roughness quantifies the micro-deviations of the real profile from the ideal shape of a part; it directly influences friction, wear, sealing capacity, and visual appearance. The most common parameters to characterize it are Ra (arithmetic mean roughness) and Rz (mean peak-to-valley height). Both evaluate different aspects of the texture: Ra describes the overall smoothness, while Rz is sensitive to local defects such as scratches or pores. There is no exact mathematical conversion formula between them, but in industrial practice approximate empirical relationships are used depending on the manufacturing process (e.g., Ra ≈ Rz/4 for rough turning, Ra ≈ Rz/7 for grinding). This page provides reference values, achievable tolerances according to material and method, and criteria for selecting the appropriate parameter in the manufacturing drawing.

## Operation parameters
The roughness evaluation is performed over a predefined sampling length with a roughness tester (stylus or optical system) that records the surface profile. The most commonly used ISO 4287 standardized parameters are:

- **Ra (arithmetic mean roughness)**: arithmetic mean of the absolute values of the profile deviations from the mean line. It replaced the old RMS and is the dominant indicator in manufacturing drawings.
- **Rz (mean peak-to-valley height)**: average of the five largest differences between consecutive peak and valley within the evaluation length. It measures the uniformity of the texture and detects anomalies that Ra smooths out.

The following table collects typical Ra and Rz values for common manufacturing processes, with a guideline relationship between both parameters.

| Manufacturing process | Ra (µm / µin) | Rz (µm / µin) | Approximate Ra/Rz ratio |
| --- | --- | --- | --- |
| Sawing | 25–50 µm / 984–1969 µin | 100–250 µm / 3937–9843 µin | 1/4 to 1/5 |
| Rough turning | 6.3–12.5 µm / 248–492 µin | 25–50 µm / 984–1969 µin | 1/4 |
| Finish turning | 0.8–3.2 µm / 31–126 µin | 4–16 µm / 157–630 µin | 1/5 |
| Rough milling | 3.2–12.5 µm / 126–492 µin | 16–60 µm / 630–2362 µin | 1/4 to 1/5 |
| Finish milling | 0.4–1.6 µm / 16–63 µin | 2–8 µm / 79–315 µin | 1/5 to 1/7 |
| Rough grinding | 0.8–3.2 µm / 31–126 µin | 4–16 µm / 157–630 µin | 1/5 |
| Medium grinding | 0.4–0.8 µm / 16–31 µin | 2–4 µm / 79–157 µin | 1/5 to 1/6 |
| Fine grinding | 0.1–0.4 µm / 4–16 µin | 0.6–2.0 µm / 24–79 µin | 1/6 to 1/7 |
| Honing | 0.05–0.4 µm / 2–16 µin | 0.3–2.0 µm / 12–79 µin | 1/6 to 1/7 |
| Lapping | 0.025–0.1 µm / 1–4 µin | 0.15–0.5 µm / 6–20 µin | 1/7 to 1/10 |
| Mirror polishing | 0.012–0.05 µm / 0.5–2 µin | 0.05–0.25 µm / 2–10 µin | 1/10 or greater |

Note: Empirical relationships vary depending on material, tool, and cutting conditions. It is recommended to verify with direct measurement on the part.

## Typical tolerances
Surface roughness tolerances are expressed as an upper limit of Ra or Rz in micrometers or microinches; a lower limit is rarely specified, except in lubricant retention applications. The following table shows the roughness ranges achievable in standardized manufacturing, equivalent to surface finish N grades (ISO 1302).

| N Grade | Ra (µm / µin) | Rz (µm / µin) | Representative processes |
| --- | --- | --- | --- |
| N12 | 50 µm / 1969 µin | 200 µm / 7874 µin | Saw cut, rough forging |
| N11 | 25 µm / 984 µin | 100 µm / 3937 µin | Rough drilling, sand casting |
| N10 | 12.5 µm / 492 µin | 50 µm / 1969 µin | Rough turning, oxyfuel cutting |
| N9 | 6.3 µm / 248 µin | 25 µm / 984 µin | Rough milling, semi-finishing machining |
| N8 | 3.2 µm / 126 µin | 12.5 µm / 492 µin | Finish turning, medium milling |
| N7 | 1.6 µm / 63 µin | 6.3 µm / 248 µin | Rough grinding, fine boring |
| N6 | 0.8 µm / 31 µin | 3.2 µm / 126 µin | Medium grinding, broaching |
| N5 | 0.4 µm / 16 µin | 1.6 µm / 63 µin | Fine grinding, honing |
| N4 | 0.2 µm / 8 µin | 0.8 µm / 31 µin | Fine honing, centerless grinding |
| N3 | 0.1 µm / 4 µin | 0.4 µm / 16 µin | Lapping, superfinishing |
| N2 | 0.05 µm / 2 µin | 0.2 µm / 8 µin | Optical polishing, fine lapping |
| N1 | 0.025 µm / 1 µin | 0.1 µm / 4 µin | Mirror polishing for optics and master gauges |

These values assume stable process conditions and homogeneous materials. Actual capability may deviate up to 30% depending on batch and tool wear.

## Applicable materials
All machinable engineering materials support the measurement and specification of Ra and Rz. The resulting roughness depends on the machinability of the material as well as the process and tool. The following table shows typical material/process combinations with expected roughness parameters.

| Material | Process | Achievable Ra (µm / µin) | Achievable Rz (µm / µin) |
| --- | --- | --- | --- |
| Carbon steel (SAE 1045) | Finish turning | 0.8–1.6 µm / 31–63 µin | 4–8 µm / 157–315 µin |
| Carbon steel | Medium grinding | 0.2–0.8 µm / 8–31 µin | 1.2–4 µm / 47–157 µin |
| Stainless steel AISI 304 | Finish turning | 0.8–3.2 µm / 31–126 µin | 4–16 µm / 157–630 µin |
| Stainless steel AISI 304 | Fine grinding | 0.1–0.4 µm / 4–16 µin | 0.6–2.0 µm / 24–79 µin |
| Gray cast iron GG25 | Rough milling | 3.2–6.3 µm / 126–248 µin | 16–30 µm / 630–1181 µin |
| Gray cast iron | Fine grinding | 0.2–0.8 µm / 8–31 µin | 1.2–4 µm / 47–157 µin |
| Aluminum 6061‑T6 | Turning with PCD insert | 0.2–0.8 µm / 8–31 µin | 1.0–4 µm / 39–157 µin |
| Aluminum 6061‑T6 | Polishing | 0.025–0.1 µm / 1–4 µin | 0.15–0.5 µm / 6–20 µin |
| Brass C360 | Finish turning | 0.4–1.6 µm / 16–63 µin | 2–8 µm / 79–315 µin |
| Titanium Ti‑6Al‑4V | Medium grinding | 0.4–1.2 µm / 16–47 µin | 2–6 µm / 79–236 µin |
| Engineering plastics (POM, PA6) | Finish milling | 0.4–1.6 µm / 16–63 µin | 2–8 µm / 79–315 µin |

Values are for guidance; actual roughness can improve with cooling, sharper tools, and optimized cutting parameters.

## Advantages and limitations
**Advantages of Ra**
- Provides an overall view of the surface condition, useful for monitoring process stability.
- It is the universally accepted parameter in drawings, standards, and manufacturing contracts.
- Easy to interpret by operators and customers.

**Limitations of Ra**
- Insensitive to isolated peaks, scratches, or pores that can compromise sealing or initiate fatigue.
- Does not distinguish between profiles with the same mean but different distribution of peaks and valleys.

**Advantages of Rz**
- Detects local anomalies (bursts, tool marks) that Ra would average out, making it suitable for sealing surfaces.
- Average of the five most representative peak-valley values, offering greater repeatability in the presence of sporadic defects.

**Limitations of Rz**
- Less widespread in industry, requiring clarifications in quality documentation.
- Can vary significantly if a single pass produces an extreme peak; averaging reduces but does not eliminate the influence of outliers.

It is not correct to state that Ra and Rz are interchangeable by means of a universal constant. Each parameter responds to a different control need, and the choice depends on the functional requirement of the surface.

## Selection guide
The decision to specify Ra or Rz (or both) on the part must be based on the main function of the surface. Practical criteria are presented below:

| Functional requirement | Recommended parameter | Justification |
| --- | --- | --- |
| General control of smoothness and visual quality | Ra | Average roughness is sufficient; the entire industry understands it. |
| Static sealing surface with gasket | Rz (or Rmax) | Detects scratches or pores that would cause leaks. |
| Bearing seat | Ra and Rz | Ra defines the contact area; Rz highlights defects that reduce service life. |
| Lubricant retention (cylinders) | Rz | The mean peak-to-valley height correlates with the retained oil volume. |
| Sliding surface with controlled friction | Ra | Low Ra ensures low overall friction; can be complemented with Rsk (skewness). |
| Aesthetic parts or subsequent painting | Ra | Tactile perception and paint adhesion correlate with Ra. |
| Process control in series production | Ra | Allows establishing control limits (e.g., Ra ≤ 0.8 µm / 31 µin) and monitoring trends. |

When compliance with both parameters is required, it is noted e.g.: Ra ≤ 0.4 µm / 16 µin and Rz ≤ 2.0 µm / 79 µin. The combination reduces the risk of surfaces that comply with Ra but have deep defects.

## Frequently Asked Questions (FAQ)

### What is Ra roughness and how is it calculated?
Ra is the arithmetic mean of the absolute values of the profile deviations from the mean line; it is usually expressed in micrometers (µm) or microinches (µin). For example, fine grinding gives Ra values of 0.4 µm / 16 µin, while rough turning reaches 6.3 µm / 248 µin. It is calculated as the integral of the profile |y(x)| divided by the sampling length, according to ISO 4287.

### How does Rz differ from Ra?
Rz measures the mean peak-to-valley height by averaging the five largest differences between a peak and its adjacent valley over five independent sampling lengths. A turned profile may show Ra = 3.2 µm / 126 µin but Rz = 15 µm / 591 µin if deep grooves exist. Ra smooths out those defects, while Rz highlights them, being especially useful for sealing gaskets.

### Is there a direct conversion formula between Ra and Rz?
No, because each parameter measures a different property of the profile. However, in practice approximate relationships are used: for turning Ra ≈ Rz/4, for grinding Ra ≈ Rz/7, and for polishing Ra ≈ Rz/10. The same Ra value of 0.8 µm / 31 µin can correspond to an Rz of 5.6 µm / 220 µin in turning or 3.2 µm / 126 µin in grinding. Direct measurement should always be verified.

### When should Ra be specified and when Rz on a drawing?
For general-purpose surfaces or statistical control, Ra is chosen, e.g., Ra ≤ 0.8 µm / 31 µin on a bearing seat. If the function requires detecting scratches or isolated defects (flange faces, sealing), Rz or Rmax is used, e.g., Rz ≤ 3.2 µm / 126 µin. On critical components both parameters are specified simultaneously.

### What are the typical Ra and Rz values by machining process?
Values vary with operation and material. As a reference, rough turning typically leaves Ra 6.3–12.5 µm / 248–492 µin and Rz 25–50 µm / 984–1969 µin, while fine grinding achieves Ra 0.1–0.4 µm / 4–16 µin and Rz 0.6–2.0 µm / 24–79 µin. Optical lapping reduces down to Ra 0.025 µm / 1 µin and Rz 0.1 µm / 4 µin. See the table in the "Operation parameters" section for more ranges.

### How are Ra and Rz measured in the workshop?
Both are obtained with a contact roughness tester that drags a diamond stylus (tip radius typically 2 µm / 79 µin) over a sampling length of 0.8 mm / 0.031 in or 2.5 mm / 0.098 in. The instrument automatically calculates Ra and Rz from the digitized profile. For small or delicate parts, non-contact optical systems are used, achieving resolutions of 0.01 µm / 0.4 µin.

## References
- **efunda.com**: https://www.efunda.com/forum/show_message.cfm?start=1&thread=4043&id=4058
- **manufacturingguide.com**: https://www.manufacturingguide.com/en/ordlista/surface-roughness

File: src/content/docs/en/manufacturing/tapping-parameters.md
---
title: "Tapping parameters and speeds"
sidebar:
  label: "Tapping parameters and speeds"
description: "Technical reference: Tapping parameters and speeds"
keywords: ["tapping speeds feeds cut roll form", "manufacturing"]
category: "manufacturing"
topic: "machining"
subcategory: "tapping"
skill: "process-parameters"
launch_phase: 2
last_updated: "2026-07-22"
verified: true
---

Tapping is a machining process for generating internal threads using a multi-edge rotating tool. The operating parameters —cutting speed, feed rate, and depth— determine thread quality, tap life, and productivity. Two main variants are presented: cutting taps (chip removal taps) and cold forming taps (roll form or form taps). Below are reference values, applicable materials, and selection criteria.

## Operational Parameters

### Cutting Speed (vc)

Cutting speed in tapping is the tangential speed at the major diameter of the tap. For high-speed steel (HSS) taps, values range from 3 m/min for stainless steels to 50 m/min for aluminum (10–164 ft/min). Cutting speed relates to revolutions per minute (n) via:

n = (1000 · vc) / (π · D) [min⁻¹] when vc is in m/min and D in mm.

In imperial units: n = (12 · vc) / (π · D) [RPM] with vc in ft/min and D in inches.

**Recommended Cutting Speeds – Cutting Taps (HSS, Straight Flute)**

| Material | Recommended vc |
|---|---|
| Aluminum (wrought, <6% Si) | 25–50 m/min (82–164 ft/min) |
| Cast aluminum (6–12% Si) | 15–25 m/min (49–82 ft/min) |
| Brass / Bronze | 15–30 m/min (49–98 ft/min) |
| Carbon steel (≤0.3% C) | 10–20 m/min (33–66 ft/min) |
| Alloy steel (0.3–0.5% C) | 5–12 m/min (16–39 ft/min) |
| Stainless steel (304/316) | 3–8 m/min (10–26 ft/min) |
| Gray cast iron | 12–25 m/min (39–82 ft/min) |
| Thermoplastics (engineering plastics) | 15–30 m/min (49–98 ft/min) |

**Cutting Speeds for Roll Form Taps (Formers, Chipless)**

| Material | Recommended vc |
|---|---|
| Aluminum (wrought) | 20–35 m/min (66–115 ft/min) |
| Low carbon steel | 10–20 m/min (33–66 ft/min) |
| Stainless steel (austenitic) | 5–12 m/min (16–39 ft/min) |
| Brass (CuZn37) | 15–25 m/min (49–82 ft/min) |

The values assume adequate cooling (oil or emulsion) and stable machine conditions. To increase tool life by up to 2 times, the indicated speeds can be reduced by 20–30%.

### Feed Rate (f)

In tapping, the feed rate is equal to the thread pitch, since the tap advances axially once the first guiding threads engage. The unit is millimeters per revolution (mm/rev) or inches per revolution (in/rev). For example, an M10×1.5 thread has a feed rate of 1.5 mm/rev (0.059 in/rev). No external feed control is required; a tap holder with axial float may be necessary.

### Depth of Cut (ap)

The depth of cut corresponds to the thread height, from the drill diameter to the internal thread diameter. The tap usually finishes the profile in a single pass. The effective depth is the difference between the pre-drill diameter and the nominal diameter.

**Drill diameters for cutting taps (ISO metric coarse thread)**

| Thread | Pitch (mm) | Recommended Drill (mm) | Approx. Inches |
|---|---|---|---|
| M3 | 0.5 | 2.5 mm | 0.098 in |
| M4 | 0.7 | 3.3 mm | 0.130 in |
| M5 | 0.8 | 4.2 mm | 0.166 in |
| M6 | 1.0 | 5.0 mm | 0.197 in |
| M8 | 1.25 | 6.8 mm | 0.268 in |
| M10 | 1.5 | 8.5 mm | 0.335 in |
| M12 | 1.75 | 10.2 mm | 0.402 in |

For fine threads and other systems, the drill size is calculated as: D_drill ≈ D_nominal – Pitch.

**Drill diameters for roll form taps** require a hole 3% to 8% larger than the internal thread diameter, since the material is displaced. The manufacturer provides the exact table.

For Whitworth threads (BSW, ISO 7/1, ISO 228), the table below shows drills for 75% thread height:

**Whitworth Threads – Taps and Drill Sizes**

| Tap Size (in) | Threads per Inch (TPI) | Drill for 75% Thread |
|---|---|---|
| 1/8 | 40 | 2.6 mm / 0.102 in (#39) |
| 1/4 | 20 | 5.1 mm / 0.201 in (#9) |
| 3/8 | 16 | 8.0 mm / 0.315 in (5/16) |
| 1/2 | 12 | 10.7 mm / 0.421 in (27/64) |
| 5/8 | 11 | 13.7 mm / 0.539 in (17/32) |
| 3/4 | 10 | 16.6 mm / 0.654 in (21/32) |
| 7/8 | 9 | 19.5 mm / 0.768 in (49/64) |
| 1 | 8 | 22.3 mm / 0.878 in (7/8) |
| 1 1/4 | 7 | 28.3 mm / 1.114 in (1 7/64) |
| 1 1/2 | 6 | 34.0 mm / 1.339 in (1 5/16) |
| 1 3/4 | 5 | 39.6 mm / 1.559 in (1 9/16) |
| 2 | 4 1/2 | 45.4 mm / 1.787 in (1 3/4) |
| 2 1/4 | 4 | 51.1 mm / 2.012 in (2) |
| 2 1/2 | 4 | 57.4 mm / 2.260 in (2 1/4) |
| 2 3/4 | 3 1/2 | 62.9 mm / 2.476 in (2 1/2) |
| 3 | 3 1/2 | 69.2 mm / 2.724 in (2 3/4) |
| 3 1/4 | 3 1/4 | 75.0 mm / 2.953 in (3) |
| 3 1/2 | 3 1/4 | 81.4 mm / 3.205 in (3 1/4) |
| 3 3/4 | 3 | 87.1 mm / 3.429 in (3 3/8) |
| 4 | 3 | 93.5 mm / 3.681 in (3 5/8) |

## Typical Tolerances

The tolerance class for metric internal threads is usually 6H (medium quality, general use), which allows a zero deviation on the pitch diameter (H position) and tolerances between 0.1 mm and 0.3 mm depending on the pitch (e.g., 0.112 mm for M6×1.0; 0.180 mm for M10×1.5). For high-demand applications, 4H is used, and for loose threads, 7H. For Unified threads (UN), fit classes range from 2B (medium fit) to 3B (fine fit). Correct tapping achieves pitch diameter accuracy of approximately ±0.02 mm (±0.0008 in) with high-quality taps in rigid CNC machines.

The position and perpendicularity of the tapped hole are controlled with positional tolerances in the plane (Ø 0.1–0.5 mm / 0.004–0.020 in) and an axial inclination limit of 0.5° to 1° relative to the theoretical axis.

## Applicable Materials

Cutting taps (HSS, carbide) can process almost any metallic material, plastics, and some composites. Roll form taps are restricted to materials with a minimum elongation of 5–8% (A5) and hardness below 35 HRC. The following table summarizes applicability.

| Material | Cutting Tap (Chip Removal) | Roll Form Tap (Former) |
|---|---|---|
| Carbon steels (≤0.3% C) | Excellent | Excellent |
| Low alloy steels (up to 35 HRC) | Very good | Good (low speed) |
| Austenitic stainless steel (304/316) | Good (with cooling) | Excellent (longer tool life) |
| Gray cast iron | Excellent (short chip) | Not recommended (<5% elong.) |
| Wrought aluminum (6000 series) | Good | Excellent |
| Cast aluminum (>6% Si) | Fair (abrasive wear) | Not recommended |
| Brass (CuZn37) | Excellent | Good (risk of galling) |
| Titanium | Possible (special taps, low vc) | Not viable (lack of ductility) |
| Plastics (Nylon, POM) | Good | Not applicable |

## Advantages

**Cutting Tapping**
- Ability to penetrate hard and brittle materials.
- Lower initial cost; standardized geometries.
- Allows chip evacuation via helical flutes (spiral point or spiral flute).
- Greater tolerance margin in the pre-drill diameter.

**Form Tapping**
- No chip generation; eliminates chip packing risk and minimizes cleaning cost.
- Material fibers are displaced, producing a thread with higher fatigue strength (up to 20% longer life) and better surface finish.
- Lower tap wear in ductile materials; tool life is 3–10 times longer than a cutting tap.
- Higher thread accuracy and internal diameter more resistant to corrosion.

## Limitations

**Cutting Tapping**
- Generates chips that can damage the thread or workpiece, especially in small blind holes.
- Lower productive speed in sticky materials.
- Inferior surface finish (Ra 3.2–6.3 µm / 126–248 µin) compared to formed threads.

**Form Tapping**
- Requires a pre-drilled hole with higher precision (±0.05 mm / ±0.002 in) and extreme lubrication (EP oil or forming fluids).
- High tapping torque (up to 2 times that of a cutting tap), requiring rigid machines and more robust floating tap holders.
- Not suitable for brittle materials (cast iron, hardened steels >35 HRC, fibrous composites).
- Maximum torque can break the tap if torque control is not available.

## Selection Guide

1. **Material type and ductility**: if the material has >7% elongation and hardness <35 HRC, the roll form tap is usually preferable due to longer tool life and absence of chips. For cast iron, hardened steels, or plastics, use a cutting tap.

2. **Hole type**: for through holes, spiral point taps are recommended (pushing chips forward). For blind holes, use spiral flute taps (pulling chips backward). Roll form taps are universal (blind or through) but need more depth for the forming zone.

3. **Productivity**: roll form taps operate at equal or higher speeds than cutting taps in ductile materials and can last more than 10,000 holes in low-carbon steel. In long series, the reduced tool change time compensates for the higher initial cost.

4. **Lubrication**: cutting taps require soluble cutting oil or mineral oil. Roll form taps require extreme pressure (EP) lubricant or specific oils; absence of lubricant causes immediate galling.

5. **Torque and feed control**: on CNC machines with rigid tapping, the exact pitch feed is programmed. On conventional machines, a tapping head with axial float is mandatory. For roll form taps, torque is 50–100% higher; verify that the machine supports it.

## Frequently Asked Questions (FAQ)

### What is the recommended cutting speed for tapping stainless steel 304 with an HSS tap?
The typical cutting speed for austenitic stainless steel with a cutting tap is 3–8 m/min (10–26 ft/min). The exact value depends on cooling and system rigidity.

### What feed rate is programmed for an M12×1.75 thread?
The programmed feed rate must be 1.75 mm/rev (0.069 in/rev), equal to the thread pitch. In rigid tapping, the machine synchronizes feed with spindle rotation.

### How much longer do roll form taps last compared to cutting taps in ductile aluminum?
In wrought aluminum 6061-T6, roll form taps can achieve a tool life 3 to 10 times longer thanks to the absence of cutting edge wear and work hardening of the thread surface.

### What is the drill diameter for an M10×1.5 roll form tap?
A starting value is a drill of 8.9 ± 0.05 mm (0.350 ± 0.002 in), leaving a margin of 0.6 mm for material displacement. Strict tolerance is essential to avoid breakage or incomplete thread.

### How much more tapping torque does a roll form tap require compared to a cutting tap in mild steel?
An increase of 50–100% is estimated, with typical values of 15–30 N·m (11–22 ft·lbf) for an M10×1.5 in low-carbon steel with EP lubrication.

### What additional depth does a roll form tap need in a blind hole?
It requires a lead-out length of approximately 2.5 times the pitch plus the forming tip. For M10×1.5 (pitch 1.5 mm), this equates to about 5–6 mm (0.20–0.24 in) additional to the useful threaded depth.

## Sources

- **engineeringtoolbox.com**: https://www.engineeringtoolbox.com/drill-size-pipe-taps-d_1126.html
- **efunda.com**: https://www.efunda.com/processes/machining/chip_formation_2.cfm
- **manufacturingguide.com**: https://www.manufacturingguide.com/en/ordlista/roll-form-tapping

## References
- **engineeringtoolbox.com**: https://www.engineeringtoolbox.com/drill-size-pipe-taps-d_1126.html
- **efunda.com**: https://www.efunda.com/processes/machining/chip_formation_2.cfm
- **manufacturingguide.com**: https://www.manufacturingguide.com/en/ordlista/roll-form-tapping

File: src/content/docs/en/manufacturing/tig-rods-by-material.md
---
title: "TIG rods by material"
sidebar:
  label: "TIG rods by material"
description: "Technical reference: TIG rods by material"
keywords: ["TIG rods filler metal ER70S-2 ER308L specs", "manufacturing"]
category: "manufacturing"
topic: "welding"
subcategory: "filler-metals-tig-rods"
skill: "process-data-comparison"
launch_phase: 5
last_updated: "2026-07-22"
verified: true
---

## What are TIG rods?
TIG rods are consumable filler metals used in the gas tungsten arc welding (GTAW) process. They are supplied as straight wire in various lengths and diameters and are fed manually or mechanically into the weld pool. They add extra metal to fill joints or reinforce the connection when the base material thickness requires it. The selection of the rod depends on the base metal, mechanical requirements, and service environment.

## Classification of TIG rods by material
TIG filler metals are identified by standardized classifications that define their chemical composition and properties. The following table summarizes the most commonly used ones by material family.

| AWS Classification | Target base metal | Typical composition | Representative applications |
| --- | --- | --- | --- |
| ER70S‑2 | Carbon steels | 0.07% C, 0.5% Si, 1.0% Mn, deoxidizers (Al, Ti, Zr) | Pipes, steel structures, boilers |
| ER70S‑6 | Carbon steels | 0.07‑0.15% C, 0.8‑1.1% Si, 1.4‑1.8% Mn | Sheets with mill scale or slightly rusted |
| ER80S‑D2 | Low-alloy steels (0.5% Mo) | 0.1% C, 0.5% Mo | Components subjected to high temperature |
| ER308L | Austenitic stainless steels (304, 304L) | 20% Cr, 10% Ni, low carbon (<0.03%) | Food, chemical, architectural industry |
| ER316L | Stainless steels 316/316L | 18% Cr, 12% Ni, 2‑3% Mo | Marine and chloride environments |
| ER4043 | Aluminum‑silicon (cast and wrought) | 5% Si | Repair of castings, automotive |
| ER5356 | Aluminum‑magnesium (5xxx series) | 5% Mg | Boats, structures exposed to weather |
| ERCuSi‑A | Copper‑silicon (silicon bronze) | 3% Si, 1% Mn, balance Cu | Joining copper, brass, galvanized steel |
| ERNiCrMo‑3 (Inconel 625) | Nickel alloys, duplex and superduplex stainless steels | 22% Cr, 9% Mo, 3.5% Nb | Chemical process equipment, offshore |
| ERTi‑2 | Commercially pure titanium | Ti pure (>99.2%) | Aerospace, medical implants, heat exchangers |

## Mechanical properties of weld deposits
Values correspond to TIG weld deposits made according to AWS standard test conditions under argon shielding. The table includes the modulus of elasticity estimated from literature for each alloy.

| AWS Classification | Tensile strength | Yield strength (0.2%) | Minimum elongation | Modulus of elasticity (E) |
| --- | --- | --- | --- | --- |
| ER70S‑2 | 483 MPa / 70 ksi | 400 MPa / 58 ksi | 22% | 200 GPa / 29 Mpsi |
| ER70S‑6 | 483 MPa / 70 ksi | 400 MPa / 58 ksi | 22% | 200 GPa / 29 Mpsi |
| ER80S‑D2 | 552 MPa / 80 ksi | 470 MPa / 68 ksi | 19% | 200 GPa / 29 Mpsi |
| ER308L | 550 MPa / 80 ksi | 350 MPa / 51 ksi | 35% | 180 GPa / 26 Mpsi |
| ER316L | 520 MPa / 75 ksi | 320 MPa / 46 ksi | 35% | 180 GPa / 26 Mpsi |
| ER4043 | 165 MPa / 24 ksi | 95 MPa / 14 ksi | 4% | 70 GPa / 10 Mpsi |
| ER5356 | 240 MPa / 35 ksi | 110 MPa / 16 ksi | 17% | 70 GPa / 10 Mpsi |
| ERCuSi‑A | 345 MPa / 50 ksi | 140 MPa / 20 ksi | 20% | 117 GPa / 17 Mpsi |
| ERNiCrMo‑3 | 760 MPa / 110 ksi | 415 MPa / 60 ksi | 30% | 214 GPa / 31 Mpsi |
| ERTi‑2 | 345 MPa / 50 ksi | 275 MPa / 40 ksi | 20% | 105‑120 GPa / 15‑17 Mpsi |

## Welding parameters by material
Parameters are for manual welding in flat position with pure argon gas (except where another mixture is indicated). Direct current electrode negative (DCEN) for most materials; aluminum and magnesium require alternating current (AC). Gas flow rate is maintained between 8‑12 L/min (17‑25 ft³/h). Rod diameters are shown in millimeters and their inch equivalent.

| Base material | Rod diameter | Current type | Amperage range | Shielding gas |
| --- | --- | --- | --- | --- |
| Carbon steel | 1.6 mm / 1/16 in | DCEN | 60‑80 A | Argon 100% |
| Carbon steel | 2.4 mm / 3/32 in | DCEN | 90‑120 A | Argon 100% |
| Carbon steel | 3.2 mm / 1/8 in | DCEN | 120‑160 A | Argon 100% |
| Stainless steel | 1.6 mm / 1/16 in | DCEN | 50‑70 A | Argon 100% or Argon + 2% H₂ |
| Stainless steel | 2.4 mm / 3/32 in | DCEN | 70‑100 A | Argon 100% or Argon + 2% H₂ |
| Stainless steel | 3.2 mm / 1/8 in | DCEN | 100‑140 A | Argon 100% or Argon + 2% H₂ |
| Aluminum | 1.6 mm / 1/16 in | AC (60‑80 Hz) | 60‑90 A | Argon 100% |
| Aluminum | 2.4 mm / 3/32 in | AC (60‑80 Hz) | 90‑130 A | Argon 100% |
| Aluminum | 3.2 mm / 1/8 in | AC (60‑80 Hz) | 120‑180 A | Argon 100% |
| Silicon bronze | 1.6 mm / 1/16 in | DCEN | 40‑60 A | Argon 100% |
| Silicon bronze | 2.4 mm / 3/32 in | DCEN | 60‑100 A | Argon 100% |
| Inconel 625 | 1.6 mm / 1/16 in | DCEN | 60‑80 A | Argon 100% or Argon + 30% He |
| Inconel 625 | 2.4 mm / 3/32 in | DCEN | 80‑120 A | Argon 100% or Argon + 30% He |
| Titanium | 1.6 mm / 1/16 in | DCEN | 50‑70 A | Argon 100% (chamber or inert backup) |
| Titanium | 2.4 mm / 3/32 in | DCEN | 70‑100 A | Argon 100% (chamber or inert backup) |

## Selection guide
Selecting the correct TIG rod follows a logical order: identify the base metal, define the required mechanical properties, and consider the service conditions.

- **Chemical compatibility**: the filler metal composition should be as close as possible to the base metal to avoid hot cracking and ensure corrosion resistance. For dissimilar joints, choose a filler of intermediate alloy or with a higher alloy content.
- **Mechanical strength**: the deposit should equal or exceed the minimum specified tensile strength of the base metal. For carbon steels, ER70S‑2 and ER70S‑6 cover most structural applications (up to 483 MPa / 70 ksi).
- **Service conditions**: if exposure to high temperatures exists, use rods with molybdenum (ER80S‑D2, ERNiCrMo‑3). For marine or chloride chemical environments, rods with molybdenum such as ER316L are preferred. In cryogenics, low-carbon austenitic stainless steels (ER308L, ER316L) maintain toughness.
- **Deoxidizers**: for steels with mill scale or slightly rusted, ER70S‑6 offers better wetting due to its higher silicon and manganese content.
- **Aluminum**: ER4043 is used on castings and Al‑Si alloys (good fluidity, lower cracking tendency); ER5356 is used on Al‑Mg alloys (higher mechanical strength and better toughness after welding).
- **Titanium and nickel alloys**: require extreme purity of the filler metal and redundant gas shielding to prevent embrittlement.

## Advantages and limitations
**Advantages**
- The wide variety of available alloys covers almost all weldable engineering metals.
- Bare rods, containing no flux, produce clean welds without slag to remove.
- They allow obtaining deposits with mechanical properties very close to those of the base metal.
- The combination with pure argon or inert mixtures produces beads of great aesthetic quality and leak-tightness.
- The low hydrogen content in the deposits reduces the risk of cold cracking.

**Limitations**
- The deposition rate is low compared to other processes, making them uneconomical for large volumes.
- Manual feeding requires high welder skill to avoid defects such as lack of fusion or porosity.
- Aluminum rods require alternating current and high-frequency equipment, increasing initial investment.
- Some alloys (titanium, magnesium) demand ultra-pure atmospheres and gas chambers, increasing process cost.
- The absence of flux makes surface preparation and cleaning of the base metal critical for weld quality.

## Frequently Asked Questions (FAQ)

### What is the most commonly used TIG rod for carbon steel?
   ER70S‑2 is the most common for general applications; it has a minimum tensile strength of 483 MPa / 70 ksi and good deoxidation.

### What rod diameter is recommended for welding 1.5 mm / 0.06 in thick steel sheet?
   A diameter of 1.6 mm / 1/16 in is recommended, with direct current in the range of 40‑70 A depending on position and travel speed.

### Can a stainless steel rod be used on carbon steel?
   Only in certain dissimilar cases with controlled procedures; the difference in coefficient of thermal expansion (slightly higher in austenitic stainless steels) can generate stresses and cracking under thermal service.

### What shielding gas is suitable for welding aluminum with ER4043 rod?
   Use 100% argon with high-frequency alternating current; typical flow is 10‑12 L/min / 21‑25 ft³/h in standard #6‑8 nozzles.

### What amperage is recommended for a 2.4 mm / 3/32 in rod on 304 stainless steel?
   In DCEN with argon, the optimal range is 70‑100 A, depending on part thickness and welding position.

### What tensile strength can be expected from a deposit with ER5356 rod on aluminum?
   The deposit typically reaches a tensile strength of 240 MPa / 35 ksi, with 17% elongation, sufficient for marine and transportation structures.

## References
- **engineeringtoolbox.com**: https://www.engineeringtoolbox.com/young-modulus-d_417.html
- **efunda.com**: https://www.efunda.com/eds/list_company_bycat.cfm/id/1107/cat/Electrical%20and%20Electronic%20Components%20%26gt%3B%20Fasteners%20and%20Hardware/
- **manufacturingguide.com**: https://www.manufacturingguide.com/en/tig-welding
