Repository: sha5dow/mechdatum

File: src/content/docs/en/materials/abs-properties.md
---
title: "ABS properties"
sidebar:
  label: "ABS"
description: "Technical reference: ABS properties"
keywords: ["ABS acrylonitrile butadiene styrene properties", "materials"]
category: "materials"
topic: "polymers"
subcategory: "thermoplastics"
skill: "material-properties"
launch_phase: 1
last_updated: "2026-07-21"
verified: true
---

## Chemical composition
ABS (acrylonitrile butadiene styrene) is an amorphous thermoplastic terpolymer with the general formula (C₈H₈)·(C₄H₆)·(C₃H₃N). The proportions of the monomers vary according to the grade, within the following typical ranges.

| Monomer | Percentage by weight |
|----------|---------------------|
| Styrene | 40 – 60 % |
| Acrylonitrile | 15 – 35 % |
| Butadiene | 5 – 30 % |

The structure consists of an elastomeric polybutadiene phase onto which styrene‑acrylonitrile (SAN) chains are grafted. Acrylonitrile provides chemical resistance, stiffness and hardness; styrene facilitates processability and surface gloss; butadiene provides toughness and ductility, even at low temperature.

## Mechanical properties
The mechanical values of ABS depend on the grade and the processing temperature. The table shows representative properties at 23 °C for a general-purpose grade.

| Property | SI Value | Imperial Value | Standard / Condition |
|-----------|----------|----------------|-------------------|
| Tensile strength | 48 MPa | 7.0 ksi | ASTM D638 |
| Tensile modulus | 2.34 GPa | 340 ksi | ASTM D638 |
| Flexural modulus | 2.7 GPa | 390 ksi | ASTM D790 |
| Elongation at break | 5 – 20 % | 5 – 20 % | ASTM D638 |
| Strain at yield | 3.2 % | 3.2 % | ASTM D638 |
| Notched Izod impact strength | 0.13 kJ/m (130 J/m) | 2.4 ft·lb/in | ASTM D256 |
| Surface hardness | RR 111 | RR 111 | Rockwell R |

## Physical properties

| Property | SI Value | Imperial Value |
|-----------|----------|----------------|
| Density | 1.06 – 1.08 g/cm³ | 0.0383 – 0.0390 lb/in³ |
| Water absorption (24 h, 23 °C) | 0.3 % | 0.3 % |
| Linear thermal expansion coefficient | 12 × 10⁻⁵ /°C | 7.0 × 10⁻⁵ /°F |
| Flammability (UL94) | HB | HB |
| Limiting oxygen index | 19 % | 19 % |

## Thermal properties

| Property | SI Value | Imperial Value |
|-----------|----------|----------------|
| Maximum continuous service temperature | 70 °C | 158 °F |
| Glass transition temperature (Tg) | ~105 °C | ~221 °F |
| Heat deflection temperature (HDT) at 0.45 MPa (66 psi) | 112 °C | 234 °F |
| Heat deflection temperature (HDT) at 1.80 MPa (264 psi) | 104 °C | 219 °F |
| Thermal conductivity | 0.19 W/(m·K) | 1.35 Btu·in/(ft²·h·°F) |
| Specific heat | 1.42 kJ/(kg·K) | 0.34 Btu/(lb·°F) |
| Processing melting range | 250 – 285 °C | 482 – 545 °F |

## Electrical properties

| Property | Value | Condition |
|-----------|-------|-----------|
| Volume resistivity | 10¹⁶ Ω·cm | 23 °C, 50 % RH |
| Dielectric strength | 15 MV/m | Thickness 3 mm |
| Dielectric constant | 2.7 | 1 kHz |
| Dissipation factor | 0.008 | 1 kHz |

## Chemical resistance

**Good resistance to**:
- Dilute and concentrated aqueous acids (except concentrated sulfuric and nitric).
- Alkalis (sodium hydroxide, potassium hydroxide).
- Mineral, vegetable and animal oils.

**Poor resistance (swelling or attack)**:
- Aromatic hydrocarbons (benzene, toluene).
- Halogenated hydrocarbons (carbon tetrachloride, chloroform).
- Ketones (acetone, methyl ethyl ketone).
- Esters and aldehydes.
- Glacial acetic acid.
- Alcohols (may cause stress cracking).

## Applications by industry
- **Automotive**: bumpers, interior and exterior trim, mirror housings, ventilation grilles.
- **Consumer goods**: building blocks (LEGO®), appliance housings, vacuum cleaners, suitcases, musical instruments.
- **Electronics and electrical**: keyboards, monitor and computer housings, 3D printers (filament).
- **Medical**: prostheses, non‑absorbable sutures, tracheal tubes, inhalers.
- **Construction**: drainage, waste and vent (DWV) pipes.
- **Other**: golf club heads, binoculars, tattoo inks.

## Comparison with similar materials

| Property | ABS | PS | HIPS | PC |
|-----------|-----|----|------|----|
| Density (g/cm³) | 1.06 – 1.08 | 1.05 | 1.04 | 1.20 |
| Tensile strength (MPa) | 48 | 45 | 25 | 65 |
| Izod impact strength (J/m) | 130 | 20 | 80 | 600 |
| HDT at 1.80 MPa (°C) | 104 | 95 | 85 | 130 |

ABS offers an optimal balance between impact resistance, stiffness and cost, surpassing polystyrene (PS) and high-impact polystyrene (HIPS) in thermal and chemical behavior. Polycarbonate (PC) offers higher impact resistance and service temperature, but at a higher cost.

## Processing and molding
- **Drying**: 2 hours at 90 °C (recommended to remove surface moisture).
- **Mold temperature**: 40 – 80 °C.
- **Injection melt temperature**: 250 – 285 °C.
- **Mold shrinkage**: 0.5 %.
- **Processing notes**:
  - Higher mold temperatures improve gloss and heat resistance.
  - Lower mold temperatures favor maximum impact resistance.
  - ABS is susceptible to degradation from excessive shear; low or medium compression screws are recommended.

## Hazards and safety
- At temperatures above 250 °C it decomposes releasing acrylonitrile, butadiene and styrene; some of these are classified as possible carcinogens.
- Combustion of ABS can generate hydrogen cyanide (HCN) and carbon monoxide (CO), which are highly toxic.
- During 3D printing or thermoforming it emits ultrafine particles (UFP) and volatile organic compounds (VOCs). Work must be carried out in ventilated spaces with appropriate filtration.
- Prolonged exposure to sunlight causes photodegradation, yellowing and loss of mechanical properties.

## Frequently Asked Questions (FAQ)

### What is the density of ABS?
The density of ABS ranges between 1.06 and 1.08 g/cm³ (0.0383–0.0390 lb/in³), making it a lightweight yet rigid thermoplastic suitable for structural components not subjected to extreme loads.

### What is the tensile strength of ABS?
ABS has a typical tensile strength of 48 MPa (7.0 ksi) at room temperature. High-impact grades may show slightly lower values, while fiber-reinforced grades reach up to 60 MPa.

### What is the maximum service temperature of ABS?
It can be used continuously up to 70 °C (158 °F). Above this temperature, mechanical properties decrease significantly and the material begins to soften.

### What is the heat deflection temperature (HDT) of ABS?
The HDT of ABS is 104 °C (219 °F) under a load of 1.80 MPa and 112 °C (234 °F) under 0.45 MPa. This value determines the practical limit for applications requiring stiffness at high temperature.

### Is ABS resistant to chemicals?
ABS resists dilute acids, bases and oils well, but is attacked by aromatic hydrocarbons, ketones, esters and chlorinated hydrocarbons. Contact with these solvents causes swelling and loss of mechanical strength.

### How long should ABS be dried before processing?
For most injection molding or extrusion processes, it is recommended to dry the granules at 90 °C for 2 hours. Insufficient drying can cause surface defects such as moisture marks or bubbles.

## References
- **azom.com**: https://www.azom.com/article.aspx?ArticleID=362
- **engineeringtoolbox.com**: https://www.engineeringtoolbox.com/physical-properties-thermoplastics-d_808.html
- **steelnumber.com**: https://www.steelnumber.com/en/steel_composition_eu.php?name_id=868

File: src/content/docs/en/materials/brass-c260-properties.md
---
title: "Brass C260 properties"
sidebar:
  label: "Brass C260"
description: "Technical reference: Brass C260 properties"
keywords: ["C260 brass properties specifications", "materials"]
category: "materials"
topic: "non-ferrous-metals"
subcategory: "coppers"
skill: "material-properties"
launch_phase: 1
last_updated: "2026-07-21"
verified: true
---

## Summary
C260 brass (UNS C26000) is a copper-zinc alloy with approximately 70 % copper and 30 % zinc. Known as cartridge brass, it exhibits the highest ductility of the yellow brass family and stands out for its excellent cold formability, good corrosion resistance, and golden appearance. It is widely used in the manufacture of cartridges, architectural components, musical instruments, and plumbing applications.

## Chemical composition

| Element | Content (%) |
| --- | --- |
| Copper (Cu) | 68.5 – 71.5 |
| Zinc (Zn) | Balance (approx. 28.5 – 31.5) |
| Lead (Pb) | ≤ 0.070 |
| Iron (Fe) | ≤ 0.050 |
| Other elements total | ≤ 0.15 |

## Physical properties

| Property | Metric | Imperial |
| --- | --- | --- |
| Liquidus temperature | 954 °C | 1750 °F |
| Solidus temperature | 916 °C | 1680 °F |
| Density at 20 °C (68 °F) | 8.53 g/cm³ (8530 kg/m³) | 0.308 lb/in³ |

## Mechanical properties by temper

| Temper | Tensile strength (MPa / ksi) | Yield strength (MPa / ksi) | Elongation in 75 mm (%) | Young modulus (GPa / ksi) |
| --- | --- | --- | --- | --- |
| Annealed | 303 / 44 | 76 / 11 | 66 | 117 / 16 970 |
| Quarter-hard | 379 / 55 | 207 / 30 | 43 | 117 / 16 970 |
| Half-hard | 483 / 70 | 345 / 50 | 23 | 117 / 16 970 |
| Hard | 586 / 85 | 414 / 60 | 8 | 117 / 16 970 |
| Spring | 689 – 896 / 100 – 130 | 448 / 65 | 3 | 117 / 16 970 |

Poisson's ratio: 0.34 for all tempers.

## Thermal properties

| Property | Metric | Imperial |
| --- | --- | --- |
| Coefficient of thermal expansion (20 – 300 °C) | 19.9 µm/m·°C | 11.1 µin/in·°F |
| Thermal conductivity at 20 °C (68 °F) | 120 W/m·K | 833 BTU·in/(h·ft²·°F) |
| Specific heat capacity (typical value) | 0.38 J/g·°C | 0.091 BTU/lb·°F |

## Other designations

| Standard / System | Designation |
| --- | --- |
| UNS | C26000 |
| ASTM | B19, B36, B129, B134, B135, B569, B587 |
| SAE | J461, J463 |
| MIL | C-10375, S-22499, T-20219 |
| EN (Europe) | CuZn30 (CW505L) / 2.0265 |
| BS (United Kingdom) | CZ106 |
| AFNOR (France) | CuZn30 |
| JIS (Japan) | C2600 |
| ISO | CuZn30 |

## Fabrication and heat treatment

- **Annealing:** heat between 427 and 760 °C (800 – 1400 °F), followed by slow cooling to obtain maximum softness and ductility.
- **Cold working:** excellent suitability for deep drawing, bending, stamping, and coining. Work hardening is controlled with intermediate anneals.
- **Hot working:** forging is performed between 650 and 800 °C (1200 – 1470 °F). It is also suitable for extrusion and hot rolling.
- **Welding:** brazing, soldering, and oxyacetylene welding processes are recommended. Resistance welding is not advised.
- **Machining:** its machinability is moderate (machinability index ~20 % relative to free-cutting brass C360). Use of sharp tools and coolant is advisable in complex operations.
- **Finishing:** accepts all types of electroplated coatings (nickel, chrome, silver, gold) and protective lacquers.

## Applications by industry

- **Ammunition and defense:** cartridge cases and ammunition (hence the name "cartridge brass").
- **Architecture and decoration:** door handles, handrails, decorative frames, lighting fixtures, commemorative plaques.
- **Plumbing and gas fitting:** threaded fittings, valves, connections, faucets.
- **Electricity and electronics:** connection terminals, stamped connectors, low-load contacts.
- **Automotive and HVAC:** radiators, heater cores, coolant tanks, thermostats.
- **Musical instruments:** trumpet bodies, trombones, saxophones, cymbals, and bells.
- **Consumer goods:** zippers, jewelry, medals, engraved plates, lighters.

## Comparison with similar materials

| Alloy | Cu (% approx.) | Zn (% approx.) | Tensile strength (annealed) | Elongation (annealed) | Key characteristics | Typical applications |
| --- | --- | --- | --- | --- | --- | --- |
| C260 (Cartridge brass) | 70 | 30 | 303 MPa | 66 % | Maximum ductility in the yellow series; excellent for deep drawing | Cartridges, stamped parts, musical instruments |
| C268 (Yellow brass) | 65 | 35 | 293 MPa | 53 % | Good ductility, lower cost due to lower copper content | Costume jewelry, writing instruments, plumbing components |
| C280 (Muntz metal) | 60 | 40 | 358 MPa | 40 % | Higher mechanical strength, good suitability for hot working | Ship hull plates, heat exchanger heads, forged parts |
| C230 (Red brass) | 85 | 15 | 283 MPa | 48 % | Superior corrosion resistance, reddish color | Water pipes, condensers, marine architectural applications |

## Frequently Asked Questions (FAQ)

### What is the maximum tensile strength of C260 brass?
  The maximum value reaches 896 MPa (130 ksi) in spring temper, although in the annealed condition it is only 303 MPa.

### At what temperature does C260 brass melt?
  Melting begins at 916 °C (solidus) and completes at 954 °C (liquidus), corresponding to a melting range of 38 °C.

### What is the exact density of this alloy?
  At 20 °C the density is 8.53 g/cm³, i.e., 8530 kg/m³ in SI units.

### What elongation does C260 exhibit in the annealed condition?
  It reaches an elongation of 66 % in a 75 mm gauge length, demonstrating its exceptional plastic deformation capacity.

### What is the thermal conductivity of C260 brass?
  Its thermal conductivity is 120 W/m·K at 20 °C, facilitating heat dissipation in electrical and thermal components.

### Which ASTM standard covers C260 brass sheet?
  The main standard is ASTM B36/B36M, which specifies requirements for cartridge brass sheet.

## Technical standards

- ASTM B19: Seamless brass tubes.
- ASTM B36/B36M: Plate, sheet, and strip of cartridge brass.
- ASTM B129: Seamless brass wire for cartridges.
- ASTM B134: Brass wire (C26000) for springs.
- ASTM B135: Seamless brass tube (C26000) for heat exchangers.
- ASTM B569: Cartridge brass strip for plumbing fixtures.
- ASTM B587: Rods and shapes of cartridge brass.
- SAE J461: Classification of nonferrous metals and alloys.
- SAE J463: Physical properties of metals.
- Military specifications: MIL C-10375, MIL S-22499, MIL T-20219.

## References
- **azom.com**: https://www.azom.com/article.aspx?ArticleID=6341
- **engineeringtoolbox.com**: https://www.engineeringtoolbox.com/metal-alloys-densities-d_50.html
- **steelnumber.com**: https://www.steelnumber.com/en/equivalent_alloy_eu.php?zname_id=1251

File: src/content/docs/en/materials/brass-c360-properties.md
---
title: "Brass C360 free cutting"
sidebar:
  label: "Brass C360 free cutting"
description: "Technical reference: Brass C360 free cutting"
keywords: ["C360 free cutting brass properties", "materials"]
category: "materials"
topic: "non-ferrous-metals"
subcategory: "coppers"
skill: "material-properties"
launch_phase: 1
last_updated: "2026-07-21"
verified: true
---

## Chemical composition

| Element | Content (% by weight) |
|---|---|
| Copper (Cu) | 60 – 62 |
| Lead (Pb) | 2.5 – 3.5 |
| Iron (Fe), max. | 0.3 |
| Nickel (Ni), max. | 0.3 |
| Aluminum (Al), max. | 0.05 |
| Tin (Sn), max. | 0.2 |
| Others (total), max. | 0.2 |
| Zinc (Zn) | Balance |

The typical nominal composition is 61.5% Cu, 3% Pb and 35.5% Zn. Lead appears as fine dispersed particles that promote chip breakage during machining.

## Mechanical properties

Values depend on the temper or condition supplied. The usual conditions are annealed (temper O), half-hard (H02, equivalent to R360) and hard (H04 / R400). In some cases it is also supplied in extra hard temper with higher strength.

| Temper | Tensile strength (MPa / ksi) | Yield strength 0.2% (MPa / ksi) | Elongation (%) | Brinell hardness (HB) |
|---|---|---|---|---|
| Annealed (O) | 338 / 49 | 124 / 18 | 53 | [VERIFY] |
| Half-hard (H02 / R360) | 360 / 52 | 180 / 26 | 20 | 90 |
| Hard (H04 / R400) | 400 / 58 | 250 / 36 | 12 | 120 |
| Extra hard (H06) [VERIFY] | 469 / 68 | 310 / 45 | ~8 [VERIFY] | ~140 [VERIFY] |

Higher strength values, around 469 MPa tensile and 310 MPa yield strength, are achieved in hard temper with reduced elongations. The R400 variant also shows a minimum elongation of 8% over a gauge length of 100 mm. The properties in annealed condition allow very high deformations (elongation of 53%), but with low strength. The elastic modulus is 117 GPa (17 000 ksi), the shear modulus is 37 GPa (5370 ksi), and Poisson's ratio is 0.34.

## Physical properties

| Property | SI Value | Imperial Value |
|---|---|---|
| Density | 8.49 g/cm³ | 0.307 lb/in³ |
| Melting point | 885 °C | 1630 °F |
| Machinability (C360 = 100) | 100 | 100 |

## Thermal properties

| Property | SI Value | Imperial Value |
|---|---|---|
| Coefficient of thermal expansion (20 – 300 °C) | 20.5 µm/(m·°C) | 11.4 µin/(in·°F) |
| Thermal conductivity at 20 °C | 115 W/(m·K) | 798 BTU·in/(hr·ft²·°F) |

## Heat treatments

Brass C360 cannot be hardened by heat treatment; its strength is only increased by cold working. Full annealing is performed between 425 °C and 600 °C [VERIFY] (800 – 1100 °F) with holding and slow furnace cooling. For stress relief after machining, heating from 260 to 370 °C (500 – 700 °F) [VERIFY] and air cooling is recommended. Higher temperatures can cause zinc evaporation and surface lead loss.

## Processing and fabrication

- **Hot workability:** limited. Lead causes hot shortness, so hot forging and extrusion require a narrow temperature range, typically between 730 and 790 °C [VERIFY].
- **Cold workability:** very limited. Not suitable for deep drawing, embossing, or severe bending. It is designed to be supplied in extruded bar and worked exclusively by chip removal.
- **Casting:** suitable for sand casting, permanent mold casting, and continuous casting. Cast parts are mainly used for valve assemblies and high-volume plumbing fittings.

## Welding and joining

- **Brazing:** recommended. Brass or silver filler metals are used, with fluxes suitable for leaded brass.
- **Soldering:** possible with tin‑lead alloys, achieving joints with good tightness.
- **Butt resistance welding:** feasible with precise parameter control.
- **Arc or oxyacetylene welding:** not recommended. The high local temperature causes zinc vaporization and risk of hot cracking.

## Machining

The machinability of brass C360 is at the maximum reference value, with a rating of 100 on the C360 scale itself. It is the highest among all coppers and brasses, allowing very high cutting speeds and excellent chip breakage. It can be machined without cutting fluid, although a light coolant improves surface finish and extends tool life. Recommended tools are high-speed steel (HSS) or carbide.

## Applications

Brass C360 is used in sectors requiring series production using automatic lathes and machining centers, where the combination of excellent machinability and moderate mechanical strength is optimal.

- **Plumbing and faucets:** valve bodies, fittings, nozzles, diffusers.
- **Automotive industry:** air connectors, hose terminals, carburetor parts.
- **Electrical and electronics:** bushings, pins, turned terminals, contact supports.
- **Watchmaking and precision instruments:** shafts, pinions, bushings, small gears.
- **General applications:** special fasteners, threaded inserts, pins, locksmith components, and technical jewelry.

## Comparison with similar alloys

| Property | Brass C360 (CuZn36Pb3) | Brass C353 (CuZn37Pb1) [VERIFY] | Brass C385 (CuZn39Pb3) [VERIFY] |
|---|---|---|---|
| Cu content (%) | 60 – 62 | 60 – 63 | 57 – 60 |
| Pb content (%) | 2.5 – 3.5 | 1.5 – 2.5 | 2.5 – 3.5 |
| Machinability (C360=100) | 100 | 90 | 90 |
| Tensile strength (MPa, half-hard) | 360 | 350 | 380 |
| Typical applications | High‑volume turned parts, valves, connectors | Plumbing components with lower machining demands | Architecture, hardware, and decorative profiles |

C360 stands out for its superior machinability and its balance between strength and moderate ductility. C353 is preferred when a slightly lower raw material cost is required while maintaining good machinability, while C385 is common in profiles for architectural applications.

## Frequently Asked Questions (FAQ)

### What is the machinability of brass C360 compared to other brasses?
The machinability of C360 is 100, the maximum reference on the scale, and exceeds that of any other brass and most copper alloys.

### What is the density of brass C360?
The density is 8.49 g/cm³ (0.307 lb/in³), equivalent to a weight of about 8.49 kg per liter of material.

### At what temperature does brass C360 melt?
Its melting point is around 885 °C (1630 °F), making it suitable for sand and permanent mold casting.

### What is its mechanical strength in annealed condition?
In annealed condition, the tensile strength is approximately 338 MPa (49 ksi) and the yield strength about 124 MPa (18 ksi), with an elongation of 53%.

### How much lead does brass C360 contain?
The nominal lead content is 3%, with an allowable range between 2.5% and 3.5%, necessary to ensure chip fragmentation.

### What is its thermal conductivity?
The thermal conductivity at 20 °C is 115 W/(m·K) (798 BTU·in/(hr·ft²·°F)), an average value among brasses.

## References

- **azom.com**: https://www.azom.com/article.aspx?ArticleID=6391
- **engineeringtoolbox.com**: https://www.engineeringtoolbox.com/
- **steelnumber.com**: https://www.steelnumber.com/en/steel_alloy_composition_eu.php?name_id=1353

File: src/content/docs/en/materials/bronze-c630-properties.md
---
title: "Bronze C630 properties"
sidebar:
  label: "Bronze C630"
description: "Technical reference: Bronze C630 properties"
keywords: ["C630 aluminum bronze properties", "materials"]
category: "materials"
topic: "non-ferrous-metals"
subcategory: "coppers"
skill: "material-properties"
launch_phase: 1
last_updated: "2026-07-21"
verified: true
---

## Chemical composition

Alloy C630 nominally contains 82% copper and is characterized by the addition of aluminum, nickel, and iron. The table below shows the typical chemical composition according to UNS C63000 designation.

| Element | Content (%) |
| --- | --- |
| Copper, Cu | 82.0 |
| Aluminum, Al | 10.0 |
| Nickel, Ni | 5.0 |
| Iron, Fe | 3.0 |

## Mechanical properties

Bronze C630 achieves a tensile strength of 760 MPa in the forged and heat-treated condition. The representative mechanical properties are summarized below.

| Property | Condition | Metric | Imperial |
| --- | --- | --- | --- |
| Tensile strength | Forged | 760 MPa | 110 000 psi |
| Yield strength (0.2 %) | Forged | 470 MPa | 68 200 psi |
| Elongation at break (in 50 mm) | Forged | 10 % | 10 % |
| Reduction of area (at 316 °C, cold finished) | – | 9 % | 9 % |
| Elastic modulus | – | 117 GPa | 17 000 ksi |
| Shear modulus | – | 44.0 GPa | 6380 ksi |
| Fatigue strength (1.0×10⁸ cycles, alternating bending) | – | 255 MPa | 37 000 psi |
| Rockwell B hardness | – | 94 | 94 |
| Poisson's ratio | – | 0.34 | 0.34 |

## Physical properties

The density of bronze C630 is 7.58 g/cm³ and its melting point is 1035 °C. The main values are given in the following table.

| Property | Metric | Imperial |
| --- | --- | --- |
| Density | 7.58 g/cm³ | 0.274 lb/in³ |
| Melting point | 1035 °C | 1895 °F |

## Thermal properties

The thermal conductivity of alloy C630 is 37.7 W/m·K at 20 °C. The table below shows the available thermal data.

| Property | Conditions | Metric | Imperial |
| --- | --- | --- | --- |
| Coefficient of thermal expansion | 20 – 300 °C | 16.2 µm/m·°C | 9.0 µin/in·°F |
| Thermal conductivity | at 20 °C | 37.7 W/m·K | 262 BTU·in/hr·ft²·°F |

## Machinability

The machinability of bronze C630 is rated at 30, taking 100 as the reference for free-cutting brass C36000. The use of carbide or high-speed steel tools with moderate cutting speeds and abundant coolant is recommended to evacuate the long, abrasive chips generated by the alloy.

## Welding

Brazing, gas shielded arc welding (TIG/MIG), shielded metal arc welding, resistance welding (spot, seam, and butt) are suitable for bronze C630. In contrast, soft soldering and oxyacetylene welding are not recommended for this alloy due to the risk of cracking and embrittlement.

## Forming

Bronze C630 exhibits good hot forgeability, with a hot forgeability rating of 75. The recommended temperature range for hot working extends from 788 °C to 927 °C. Cold forming is limited, although it can be performed with intermediate anneals; cold finishing is used to achieve the reduction of area recorded in the mechanical properties.

## Heat treatments

Annealing of bronze C630 is carried out by heating to temperatures between 704 °C and 788 °C, followed by controlled cooling. This treatment relieves internal stresses and homogenizes the microstructure. Hardening of the alloy is achieved mainly by hot working and cooling, not by precipitation.

## Applications by industry

The corrosion resistance and high mechanical properties of bronze C630 make it suitable for multiple sectors. It is used in:

| Industry | Representative applications |
| --- | --- |
| Naval and marine | Propellers, shafts, pumps, valves, sonar housings, hull fittings |
| Oil and petrochemical | Spark-proof tools, valve bodies, offshore platform components |
| Aerospace | Friction bearings, landing gear components |
| Power generation | Valve seats and discs in turbines, corrosion-resistant parts for marine environments |

## Comparison with similar materials

Compared to nickel-free aluminum bronzes (for example, CuAl10Fe3), C630 offers higher marine corrosion resistance and retention of mechanical properties at elevated temperatures due to its nickel content. Compared to austenitic stainless steels, it has 5‑10% lower density, four times higher thermal conductivity, and is non-magnetic, making it ideal for sonar enclosures and equipment sensitive to magnetic fields. Compared to other bronzes of the C632 series (CuAl9Ni4Fe4), C630 is distinguished by a slightly richer aluminum composition and lower iron content, which gives it higher tensile strength but more limited weldability.

## Frequently Asked Questions (FAQ)

### What is the tensile strength of bronze C630?
The tensile strength of bronze C630 is 760 MPa in the forged condition.

### What is the Rockwell B hardness of bronze C630?
The Rockwell B hardness of bronze C630 is 94.

### At what temperature does bronze C630 melt?
Bronze C630 melts at 1035 °C.

### What is the machinability rating of bronze C630?
The machinability rating of bronze C630 is 30, referenced to a scale where brass C36000 equals 100.

### What is the thermal conductivity of bronze C630 at 20 °C?
The thermal conductivity of bronze C630 at 20 °C is 37.7 W/m·K.

### What is the coefficient of thermal expansion of bronze C630 between 20 °C and 300 °C?
The coefficient of thermal expansion of bronze C630 between 20 °C and 300 °C is 16.2 µm/m·°C.

## References
- **azom.com**: https://www.azom.com/article.aspx?ArticleID=8922
- **engineeringtoolbox.com**: https://www.engineeringtoolbox.com/properties-aluminum-pipe-d_1340.html
- **steelnumber.com**: https://www.steelnumber.com/en/steel_alloy_composition_eu.php?name_id=2172

File: src/content/docs/en/materials/bronze-c932-bearing.md
---
title: "Bronze C932 bearing bronze"
sidebar:
  label: "Bronze C932 bearing bronze"
description: "Technical reference: Bronze C932 bearing bronze"
keywords: ["C932 bearing bronze properties", "materials"]
category: "materials"
topic: "non-ferrous-metals"
subcategory: "coppers"
skill: "material-properties"
launch_phase: 1
last_updated: "2026-07-21"
verified: true
---

## Name and designation
Bronze C932, designated as UNS C93200 and also known as SAE 660, is a copper‑tin‑lead‑zinc alloy belonging to the family of bearing bronzes. It is normally supplied in the as‑cast condition and is noted for its excellent machinability, good wear resistance, and ability to sustain moderate loads. It is one of the most widely used leaded bronzes for the manufacture of bushings, bearings and friction‑loaded components.

## Chemical composition
The nominal chemical composition of bronze C932 is as follows:

| Element | Content (%) |
| --- | --- |
| Copper (Cu) | 83,0 |
| Tin (Sn) | 7,0 |
| Lead (Pb) | 7,0 |
| Zinc (Zn) | 3,0 |

## Physical and thermal properties

| Property | SI Value | Imperial Value |
| --- | --- | --- |
| Density at 20 °C | 8,93 g/cm³ | 0.323 lb/in³ |
| Melting range | 844 – 1000 °C | 1551 – 1832 °F |
| Thermal conductivity at 20 °C | ~61 W/(m·K) | ~35 Btu/(h·ft·°F) |
| Specific heat | ~0,38 kJ/(kg·K) | ~0,09 Btu/(lb·°F) |
| Coefficient of thermal expansion (20 – 300 °C) | 18,0 × 10⁻⁶ /°C | 10,0 × 10⁻⁶ /°F |

## Mechanical properties
Typical mechanical properties correspond to sand‑cast material (as‑cast condition):

| Property | SI | Imperial |
| --- | --- | --- |
| Brinell hardness | 65 HB | 65 HB |
| Tensile strength (maximum) | 240 MPa | 34 800 psi |
| Yield strength (0,5 % offset) | 125 MPa | 18 100 psi |
| Elongation at break (in 50 mm) | 20 % | 20 % |
| Modulus of elasticity | 100 GPa | 14 500 ksi |
| Compressive strength (at 10 % permanent deformation) | 315 MPa | 45 700 psi |
| Izod impact strength | 8,0 J | 5,9 ft·lb |
| Fatigue strength (10⁸ cycles, rotating beam) | 110 MPa | 16 000 psi |
| Poisson's ratio | 0,34 | 0,34 |
| Machinability | 70 % | 70 % |

*Note: Machinability is expressed relative to free‑cutting brass C36000 (100 %).*

## Heat treatments
Bronze C932 does not respond to hardening heat treatment. It has a stress‑relief temperature of 260 °C (500 °F) and does not accept quenching or tempering.

## Weldability
This bronze allows joining by soft soldering and brazing (soldering and brazing). Carbon‑arc, oxyacetylene, shielded metal‑arc, and gas‑shielded arc welding are not recommended because the presence of lead makes it difficult to obtain sound joints.

## Machinability
The machinability index is 70 % relative to free‑cutting brass C36000. The chip is brittle, which facilitates good surface finishes at high cutting speeds.

## Applications
Thanks to its combination of mechanical strength, low friction and high machinability, bronze C932 is widely used in:

- Friction bearings and bushings.
- Bushings and wear plates.
- Pump and valve components.
- Low‑speed gears and rings.
- Guides and sliding elements in machine tools.
- Parts for the marine, railway and automotive industries.

## Comparison with similar materials
Compared to other bearing bronzes, C932 offers a very competitive balance:

- Compared to **C836 (CuSn5Pb5Zn5)**: C932 contains more lead (7 % vs. 5 %), which improves conformability and machinability while maintaining similar strength.
- Compared to **C937 (CuSn10Pb10)**: C932 has lower tin and lead contents, so it sacrifices some extreme load capacity but gains in machinability and economy.
- In relation to **C938 (CuSn7Pb15)**: C932 has less lead and more zinc, offering higher hardness and compressive strength than high‑lead bronzes, at the cost of a slight reduction in embeddability.

In applications requiring good conformability, machinability and wear resistance under moderate loads, C932 is considered the «general purpose» bronze par excellence.

## Equivalent designations and standards
Bronze C932 is supplied in accordance with the following specifications:

- ASTM B271
- ASTM B30
- ASTM B505
- ASTM B584
- ASTM B763
- QQ C390
- SAE 660
- SAE J461
- SAE J462

## Frequently Asked Questions (FAQ)
### What is the density of bronze C932?
   Bronze C932 has a density of 8,93 g/cm³ (0.323 lb/in³) at room temperature.

### What tensile strength does it have in the as‑cast condition?
   The typical tensile strength is 240 MPa (34 800 psi), with a yield strength of 125 MPa (18 100 psi).

### What is its Brinell hardness?
   The average Brinell hardness is 65 HB.

### What machinability index does bronze C932 have?
   It has a machinability index of 70 % relative to free‑cutting brass C36000.

### What is the thermal conductivity of C932?
   Approximately 61 W/(m·K), equivalent to 35 Btu/(h·ft·°F) at 20 °C.

### Is it possible to weld this bronze?
   Arc welding in any of its variants is not recommended; however, it allows brazing and soldering.

## References
- **azom.com**: https://www.azom.com/article.aspx?ArticleID=6294
- **engineeringtoolbox.com**: https://www.engineeringtoolbox.com/
- **steelnumber.com**: https://www.steelnumber.com/en/steel_alloy_composition_eu.php?name_id=1356

File: src/content/docs/en/materials/copper-c110-properties.md
---
title: "Copper C110 properties"
sidebar:
  label: "Copper C110"
description: "Technical reference: Copper C110 properties"
keywords: ["C110 copper properties specifications", "materials"]
category: "materials"
topic: "non-ferrous-metals"
subcategory: "coppers"
skill: "material-properties"
launch_phase: 1
last_updated: "2026-07-21"
verified: true
---

## Chemical composition
Alloy C110 (UNS C11000) has a minimum copper content of 99.9%, with silver counted as copper.

| Element | Content (%) |
| --- | --- |
| Copper (Cu) + Silver (Ag) | 99.90 min. |
| Oxygen (O) | 0.02 – 0.04 (typical) |
| Total impurities | ≤ 0.05 |

## Mechanical properties
The mechanical properties of C110 copper vary significantly between annealed and cold-worked condition, with a tensile strength of up to 400 MPa in hard condition.

| Property | Annealed condition | Cold-drawn/cold-rolled condition |
| --- | --- | --- |
| Tensile strength (MPa) | 210 – 280 | 220 – 400 |
| Tensile strength (ksi) | 30 – 40 | 32 – 58 |
| Elongation in 50 mm (%) | 25 – 30 | 2 – 35 |
| Reduction of area (%) | 40 – 60 | 2 – 4 |
| Rockwell F hardness | ≤ 65 | 54 – 100 |
| Rockwell 30T hardness | ≤ 31 | 18 – 70 |

## Physical properties
The density of C110 copper in solid state is 8.9 g/cm³ (0.323 lb/in³).

| Property | SI Value | Imperial Value |
| --- | --- | --- |
| Density at 20 °C | 8.9 g/cm³ | 0.323 lb/in³ |
| Melting point | 1083 °C | 1981 °F |

## Thermal properties
The thermal conductivity of C110 reaches approximately 391 W/m·K at room temperature, making it suitable for heat exchangers.

| Property | SI Value | Imperial Value |
| --- | --- | --- |
| Thermal conductivity at 20 °C | 391 W/(m·K) | 226 BTU/(h·ft·°F) |
| Specific heat | 385 J/(kg·K) | 0.092 BTU/(lb·°F) |
| Thermal expansion coefficient (20–100 °C) | 17.0 × 10⁻⁶ /°C | 9.4 × 10⁻⁶ /°F |

## Electrical properties
The minimum required electrical conductivity for C110 is 100% IACS, although most commercial supplies exceed 101% IACS.

| Property | SI Value | Imperial Value |
| --- | --- | --- |
| Electrical conductivity (% IACS) | 100 min. (typ. 101) | 100 min. (typ. 101) |
| Electrical resistivity at 20 °C | 1.724 × 10⁻⁸ Ω·m | – |

## Heat treatments and supply conditions
Annealing temperatures for C110 range between 400 and 700 °C, with rapid cooling to maintain ductility.

| Treatment | Typical range | Effect |
| --- | --- | --- |
| Annealing | 400 – 700 °C | Softening, restores ductility |
| Cold work (drawing, rolling) | – | Increases strength and hardness |
| Forging | 760 – 870 °C | Hot forming with excellent malleability |

The material is commonly supplied in annealed (O), half-hard (½ H), hard (H), and extra-hard (EH) tempers, defined by the degree of cold work.

## Applications by industry
C110 copper is used in more than 30 industrial sectors; among them, electrical engineering, electronics, and construction stand out.

| Industry | Typical applications |
| --- | --- |
| Electrical engineering | Busbars, coaxial cables, electrical conductors, winding wires |
| Electronics / Telecom. | Waveguides, vacuum tube anodes, transistor components |
| Construction | Water and gas pipes, roofing, plumbing elements |
| Automotive | Radiators, heat exchangers, electrical connectors |
| Semiconductors / Vacuum | Glass-to-metal seals, ultra-high vacuum components, klystrons |
| General | Stamped parts, forged parts, rivets, gaskets, decorative elements |

## Comparison with similar materials
Compared to OFE copper (C10100, 99.99% Cu), C110 offers a minimum conductivity of 100% IACS, while OFE reaches a guaranteed 101% IACS and higher chemical purity.

| Material | Cu content | Conductivity (% IACS) | Typical oxygen | Primary use |
| --- | --- | --- | --- | --- |
| C110 (ETP) | 99.90 % | 100 min. | 0.02 – 0.04 % | General electrical, construction |
| C10100 (OFE) | 99.99 % | 101 min. | ≤ 0.0005 % | High-purity electronics, vacuum |
| C10200 (OF) | 99.95 % | 100 min. | ≤ 0.001 % | Applications requiring controlled atmosphere |
| C12200 (DHP) | 99.9 % | 85% (typ.) | – (contains P) | Heat exchanger pipes, weldability |

## International equivalents
C11000 has more than 10 standard equivalents worldwide, including Cu-ETP according to EN 1652.

| Standard / Country | Designation |
| --- | --- |
| UNS (USA) | C11000 |
| EN (Europe) | Cu-ETP (CW004A) |
| JIS (Japan) | C1100 |
| BS (United Kingdom) | C101 |
| AFNOR (France) | CuA1 |
| GOST (Russia) | M1 |
| ISO | Cu-ETP |
| Federal (US) | QQ-B-650 |
| ASTM (relevant) | B224 (specific forms), B152, B187 |

## Frequently Asked Questions (FAQ)
### What is the minimum electrical conductivity of C110 copper?
The minimum electrical conductivity required by standard is 100% IACS, although in practice most batches exceed 101% IACS.

### What elongation percentage does it have in annealed condition?
In annealed condition, the elongation in 50 mm ranges between 25% and 30%.

### What is the maximum Rockwell F hardness reached in hard condition?
Cold-worked C110 copper can reach a Rockwell F hardness of up to 100 HRF.

### At what temperature does this material melt?
The melting point of C110 copper is approximately 1083 °C (1981 °F).

### What minimum copper content does the specification guarantee?
The specification requires a minimum copper content (including silver) of 99.90%.

### What is the density of C110 copper in imperial units?
The density is 0.323 pounds per cubic inch (0.323 lb/in³).

## References
- **azom.com**: https://www.azom.com/article.aspx?ArticleID=8829
- **engineeringtoolbox.com**: https://www.engineeringtoolbox.com/copper-alloy-properties-d_355.html
- **steelnumber.com**: https://www.steelnumber.com/en/equivalent_alloy_eu.php?zname_id=11968

File: src/content/docs/en/materials/ductile-iron-properties.md
---
title: "Ductile Iron properties"
sidebar:
  label: "Ductile Iron"
description: "Technical reference: Ductile Iron properties"
keywords: ["ductile iron nodular cast iron properties", "materials"]
category: "materials"
topic: "ferrous-metals"
subcategory: "cast-iron"
skill: "material-properties"
launch_phase: 1
last_updated: "2026-07-21"
verified: true
---

## Chemical composition
The carbon content in ductile iron typically ranges between 3.0 % and 4.1 %.

| Element | Minimum (% by mass) | Maximum (% by mass) | Notes |
| --- | --- | --- | --- |
| Carbon (C) | 3.0 | 4.1 | Forms graphite nodules; in ferritic compositions 3.0‑3.7 % |
| Silicon (Si) | 1.2 | 2.8 | Promotes graphitization; in ferritic grades 2.2‑2.8 % |
| Manganese (Mn) | 0.03 | 0.8 | Controls pearlitic structure; ≤0.2 % in ductile applications |
| Phosphorus (P) | ≤0.005 | <0.1 | Kept low to avoid brittleness |
| Sulfur (S) | ≤0.005 | <0.03 | Reduced by magnesium treatment |
| Magnesium (Mg) | 0.03 | 0.07 | Typical residual nodulizing element |
| Nickel (Ni) | 0 | 1.0 | Optional to improve strength and hardenability |
| Copper (Cu) | 0 | <0.40 | Increases strength and hardness; decreases ductility |
| Iron (Fe) | Balance | Balance | Metal matrix |

Values vary according to grade and section thickness. The exact chemical composition is at the manufacturer's discretion, in accordance with EN 1563.

## Mechanical properties in tension, compression and hardness
The tensile strength of ductile iron ranges from 350 MPa (50.8 ksi) to 1000 MPa (145.0 ksi).

| Property | Minimum (SI) | Maximum (SI) | Unit (SI) | Minimum (Imperial) | Maximum (Imperial) | Unit (Imperial) |
| --- | --- | --- | --- | --- | --- | --- |
| Tensile strength | 350 | 1000 | MPa | 50.8 | 145.0 | ksi |
| Yield strength (Rp0.2) | 215 | 790 | MPa | 31.2 | 114.6 | ksi |
| Compressive strength | 229 | 799 | MPa | 33.2 | 115.9 | ksi |
| Elongation (A) | 2 | 29 | % | 2 | 29 | % |
| Hardness (approx. Brinell) | 115 HB | 326 HB | – | – | – | – |
| Young's modulus (E) | 165 | 180 | GPa | 23.9 | 26.1 | 10⁶ psi |
| Shear modulus (G) | 64 | 71 | GPa | 9.28 | 10.30 | 10⁶ psi |
| Bulk modulus (K) | 119 | 137 | GPa | 17.3 | 19.9 | 10⁶ psi |
| Poisson's ratio (ν) | 0.27 | 0.28 | – | 0.27 | 0.28 | – |

For grade EN-GJS-500-7, the minimum tensile strength is 500 MPa (up to 30 mm thickness) and the Brinell hardness is maintained between 150 and 230 HB.

## Fatigue limit and fracture toughness
The fatigue limit of ductile iron is between 180 MPa (26.1 ksi) and 330 MPa (47.9 ksi).

| Property | Minimum (SI) | Maximum (SI) | Unit (SI) | Minimum (Imperial) | Maximum (Imperial) | Unit (Imperial) |
| --- | --- | --- | --- | --- | --- | --- |
| Fatigue limit (Endurance limit) | 180 | 330 | MPa | 26.1 | 47.9 | ksi |
| Fracture toughness (KIC) | 22 | 54 | MPa·m½ | 20.0 | 49.1 | ksi·in½ |

These values reflect the remarkable fatigue resistance and damage tolerance that characterize nodular grades compared to other cast irons.

## Physical properties
The density of ductile iron varies between 7.05 Mg/m³ (440 lb/ft³) and 7.25 Mg/m³ (453 lb/ft³).

| Property | Minimum (SI) | Maximum (SI) | Unit (SI) | Minimum (Imperial) | Maximum (Imperial) | Unit (Imperial) |
| --- | --- | --- | --- | --- | --- | --- |
| Density | 7.05 | 7.25 | Mg/m³ | 440 | 453 | lb/ft³ |
| Atomic volume (avg.) | 0.0077 | 0.0080 | m³/kmol | 470 | 488 | in³/kmol |
| Energy content | 60 | 72 | MJ/kg | 6500 | 7800 | kcal/lb |
| Loss coefficient | 0.0006 | 0.0022 | – | 0.0006 | 0.0022 | – |

## Thermal properties
The melting point of ductile iron lies between 1403 K (1130 °C) and 1523 K (1250 °C).

| Property | Minimum (SI) | Maximum (SI) | Unit (SI) | Minimum (Imperial) | Maximum (Imperial) | Unit (Imperial) |
| --- | --- | --- | --- | --- | --- | --- |
| Melting point | 1403 | 1523 | K | 2066 | 2282 | °F |
| Latent heat of fusion | 270 | 275 | kJ/kg | 116 | 118 | BTU/lb |
| Maximum service temperature | 623 | 723 | K | 662 | 842 | °F |
| Minimum service temperature | 123 | 393 | K | –238 | 248 | °F |
| Specific heat (cp) | 460 | 495 | J/(kg·K) | 0.356 | 0.383 | BTU/(lb·°F) |
| Thermal conductivity | 29 | 44 | W/(m·K) | 54.3 | 82.4 | BTU·ft/(h·ft²·°F) |
| Coefficient of thermal expansion | 10 | 12.5 | 10⁻⁶ /K | 18 | 22.5 | 10⁻⁶ /°F |

The glass transition temperature is not defined and is omitted because it is a crystalline material.

## Electrical properties
The electrical resistivity of ductile iron is between 49 × 10⁻⁸ Ω·m and 56 × 10⁻⁸ Ω·m.

| Property | Minimum (SI) | Maximum (SI) | Unit (SI) | Minimum (Imperial) | Maximum (Imperial) | Unit (Imperial) |
| --- | --- | --- | --- | --- | --- | --- |
| Electrical resistivity | 49 | 56 | 10⁻⁸ Ω·m | 49 | 56 | 10⁻⁸ Ω·m |

No significant values of dielectric constant or breakdown potential are reported, as it is not a dielectric material.

## Corrosion resistance and environmental agents
Ductile iron exhibits excellent wear resistance (5/5) and good resistance to fresh water (4/5).

| Agent / Condition | Resistance (1 = poor, 5 = excellent) |
| --- | --- |
| Flammability | 5 |
| Fresh water | 4 |
| Organic solvents | 5 |
| Oxidation at 500 °C | 4 |
| Seawater | 3 |
| Strong acid | 2 |
| Strong alkalis | 3 |
| UV radiation | 5 |
| Wear | 5 |
| Weak acid | 4 |
| Weak alkalis | 5 |

Intermediate behaviors in marine environments and strong acids require selecting protective coatings or grades alloyed with chromium or nickel for exposed applications.

## Applications by industry
Ductile iron is used in water and sewage pipes, where its tensile strength exceeds 420 MPa.

| Industry | Typical applications | Most demanded property |
| --- | --- | --- |
| Water supply and sanitation | Pipes, valves, fittings, hydrants | Mechanical strength + corrosion resistance |
| Automotive | Crankshafts, connecting rods, brake discs, steering knuckles, differential housings | High fatigue resistance and good machinability |
| Industrial and agricultural vehicles | Tractors (frames, axles), class 8 trucks, off-road machinery | Strength/weight ratio and ductility |
| Wind energy | Hubs, structural supports, generator frames | Resistance to dynamic loads and low temperatures |
| Machine tools and capital goods | Press frames, pump bodies, compressors | Stiffness and vibration damping |
| Railway | Bogie components, draw hooks | Impact resistance |
| General industry | Pulleys, large gears, stamping dies | Toughness and wear resistance |

The replacement of forged steel with ductile iron in complex geometry parts reduces machining and material costs without sacrificing mechanical performance.

## Comparison with other cast irons
Compared to gray iron, ductile iron offers at least 10 times greater ductility.

| Property | Ductile iron | Gray iron | Malleable iron |
| --- | --- | --- | --- |
| Tensile strength (MPa) | 350 - 1000 | 100 - 400 | 300 - 700 |
| Elongation (%) | 2 - 29 | < 0.5 | 2 - 18 |
| Young's modulus (GPa) | 165 - 180 | 80 - 140 | 160 - 180 |
| Fracture toughness (MPa·m½) | 22 - 54 | 10 - 20 | 20 - 40 |
| Machinability | Very good | Excellent | Good |
| Relative cost | Medium | Low | Medium‑high |

The spheroidal shape of graphite eliminates the stress concentrators typical of gray iron flakes, giving it a unique combination of strength and ductility similar to some steels, with the added advantage of excellent fluidity in casting.

## Variants and standardized designations
Grade EN-GJS-500-7 has a minimum tensile strength of 500 MPa and a minimum elongation of 7%.

| Designation (EN 1563) | Minimum tensile strength (MPa) | Minimum yield strength (MPa) | Minimum elongation (%) | Brinell hardness (HBW) | Equivalent designations (examples) |
| --- | --- | --- | --- | --- | --- |
| EN-GJS-350-22 | 350 (t≤30 mm) | 220 | 22 | ≤ 160 | – |
| EN-GJS-400-15 | 400 | 250 | 15 | 130 - 180 | 60-40-18 (ASTM A536) |
| EN-GJS-450-10 | 450 | 310 | 10 | 140 - 210 | 65-45-12 |
| EN-GJS-500-7 | 500 (t≤30 mm) | 320 | 7 | 150 - 230 | 70-50-05; 80-55-06; FCD500 (JIS) |
| EN-GJS-600-3 | 600 | 370 | 3 | 190 - 270 | 100-70-03 |
| EN-GJS-700-2 | 700 | 420 | 2 | 225 - 305 | – |
| EN-GJS-800-2 | 800 | 480 | 2 | 245 - 335 | – |

For thick sections (30‑60 mm and 60‑200 mm) the minimum properties are reduced as stipulated in the standard. Additional equivalents can be found in ASTM A536, A395 and other regional standards.

## Frequently Asked Questions (FAQ)

### What is the typical tensile strength of ductile iron?
The tensile strength of ductile iron ranges from 350 MPa (50.8 ksi) in ferritic grades to 1000 MPa (145 ksi) in heat-treated grades such as ADI. The exact value depends on grade, thickness, and applied heat treatment.

### What is the carbon content of this material?
The carbon content ranges from 3.0% to 4.1% by mass, although most industrial compositions fall in the 3.2‑3.8% range. This carbon appears mainly as spheroidal graphite nodules, responsible for the high ductility.

### What is the density of ductile iron?
Its density is between 7.05 g/cm³ and 7.25 g/cm³, equivalent to 440‑453 lb/ft³. This density is slightly lower than that of steel (7.8 g/cm³), which provides an advantage in strength/weight ratios.

### Up to what temperature can it work without losing properties?
The maximum service temperature ranges from 623 K (350 °C) to 723 K (450 °C). Above these values, mechanical strength decreases and surface oxidation accelerates, although grades with high silicon content or nickel alloys can be used for higher temperature applications.

### What Brinell hardness does it typically exhibit?
Brinell hardness can range from 115 HB to 326 HB (approximately 1150‑3200 MPa indentation hardness). The exact range depends on grade: an EN-GJS-500-7 exhibits between 150 and 230 HB, while high-strength pearlitic grades reach up to 305 HB.

### How does its fatigue resistance compare to that of steel?
The fatigue limit of 180‑330 MPa (26‑48 ksi) typically represents between 40% and 55% of its tensile strength, a behavior very similar to that of many structural steels. This ability to withstand cyclic loads makes ductile iron a viable alternative for components such as crankshafts and suspension elements.

## References
- **azom.com**: https://www.azom.com/properties.aspx?ArticleID=797
- **engineeringtoolbox.com**: https://www.engineeringtoolbox.com/cast-iron-d_1163.html
- **steelnumber.com**: https://www.steelnumber.com/en/steel_composition_eu.php?name_id=1522
