Repository: sha5dow/mechdatum

File: src/content/docs/en/materials/electrical-conductivity-metals.md
---
title: "Electrical conductivity of metals"
sidebar:
  label: "Electrical conductivity of metals"
description: "Technical reference: Electrical conductivity of metals"
keywords: ["electrical conductivity metals IACS comparison", "materials"]
category: "materials"
topic: "cross-reference"
subcategory: "electrical-conductivity"
skill: "material-data-comparison"
launch_phase: 1
last_updated: "2026-07-21"
verified: true
---

The electrical conductivity of metals is a fundamental property that determines their ability to conduct electric current. Silver possesses the highest conductivity of all elements at 63 × 10⁶ S/m at room temperature, followed by copper with 59.6 × 10⁶ S/m in the pure state and 58.0 × 10⁶ S/m in the annealed state. The International Annealed Copper Standard (IACS) establishes as a reference 100% conductivity for commercially pure annealed copper, equivalent to 58.0 MS/m at 20 °C.

| Property | Typical value |
| --- | --- |
| Conductivity of annealed copper (IACS) | 100% IACS = 58.0 MS/m |
| Conductivity of silver | 63.0 MS/m (104.9% IACS) |
| Conductivity of gold | 45.2 MS/m (71.7% IACS) |
| Conductivity of aluminum | 37.7 MS/m (59.8% IACS) |
| IACS reference temperature | 20 °C |

## Chemical composition of electrolytic tough pitch copper (Cu-ETP / C101)

Copper alloy C101, also designated HC (high conductivity) or Cu-ETP, contains a minimum of copper with controlled total impurities not exceeding 0.10%. This high purity guarantees maximum performance in electrical and thermal applications.

| Element | Content (% by weight) |
| --- | --- |
| Copper (Cu) | Balance (min. 99.90%) |
| Other elements (total) | 0.0 – 0.10 |

## Mechanical properties by temper

The mechanical properties of high conductivity copper vary significantly according to the degree of cold work applied. Annealed material exhibits a tensile strength of 200 MPa with excellent ductility, while fully strain-hardened material reaches 360 MPa with elongations reduced to 5%.

| Temper | Tensile strength (MPa) | Yield strength (MPa) | Elongation A50 (%) | Vickers hardness (HV) |
| --- | --- | --- | --- | --- |
| Annealed | 200 | 50 | 50 | 40 |
| Half hard | 280 | 200 | 20 | 80 |
| Hard | 360 | 340 | 5 | 110 |

## Physical and thermal properties

C101 copper exhibits a melting point of 1083 °C and a density of 8.92 g/cm³. Its modulus of elasticity of 117 GPa and coefficient of thermal expansion of 16.9 × 10⁻⁶/K make it suitable for components subjected to thermal cycles. Thermal conductivity reaches 391.1 W/m·K, the highest among commercial metals after silver.

| Property | Value (SI) | Value (Imperial) |
| --- | --- | --- |
| Density | 8.92 g/cm³ | 0.322 lb/in³ |
| Melting point | 1083 °C | 1981 °F |
| Modulus of elasticity | 117 GPa | 16 970 ksi |
| Electrical resistivity | 0.171 × 10⁻⁶ Ω·m | 1.71 μΩ·cm |
| Thermal conductivity | 391.1 W/m·K | 226 BTU·ft/(h·ft²·°F) |
| Coefficient of thermal expansion | 16.9 × 10⁻⁶/K | 9.4 × 10⁻⁶/°F |

## Electrical conductivity in common metals

The electrical conductivity of metals is measured in siemens per meter and is often expressed as a percentage IACS. Silver is the metal with the highest absolute electrical conductivity, reaching 63.0 × 10⁶ S/m, equivalent to 104.9% IACS. Annealed copper constitutes the base reference with 58.0 × 10⁶ S/m. Metals such as aluminum offer a lighter alternative with 37.7 × 10⁶ S/m, although with approximately 60% of the conductivity of copper.

| Metal | Electrical conductivity (S/m) | Relative conductivity to silver (%) | Conductivity (% IACS) |
| --- | --- | --- | --- |
| Silver | 63.0 × 10⁶ | 100.0 | 104.9 |
| Copper (annealed) | 58.0 × 10⁶ | 94.6 | 100.0 |
| Copper (pure) | 59.6 × 10⁶ | 97.3 | 102.8 |
| Gold | 45.2 × 10⁶ | 71.7 | 75.4 |
| Aluminum | 37.7 × 10⁶ | 59.8 | 63.0 |
| Tungsten | 18.9 × 10⁶ | 30.0 | 31.6 |
| Zinc | 16.6 × 10⁶ | 26.3 | 27.8 |
| Nickel | 14.3 × 10⁶ | 22.6 | 23.9 |
| Iron | 9.93 × 10⁶ | 15.8 | 16.6 |
| Titanium | 13.7% relative to silver | 13.7 | 14.0 |
| Tin | 9.17 × 10⁶ | 14.6 | 15.3 |
| Lead | 8.4% relative to silver | 8.4 | 8.8 |
| Platinum | 9.66 × 10⁶ | 15.3 | 16.1 |
| Steel (typical) | 12.0% relative to silver | 12.0 | 12.0 |

## IACS Reference Standard

The International Annealed Copper Standard was established in 1914 by the United States Department of Commerce. The standard defines a reference conductivity value based on empirical measurements carried out around 1913 on copper samples from 14 refiners and wire manufacturers. The average resistance determined was 0.15292 Ω for copper wires with a mass of 1 gram, uniform cross section, and length of 1 meter at 20 °C. The International Electrotechnical Commission adopted a German modification that set the standard value at 58.0 × 10⁶ S/m at 20 °C. Currently, IACS is used universally as a comparative property to specify the conductivity of other metals and alloys, expressed as a percentage IACS. It is particularly relevant in the quality control of heat treatments in aluminum alloys, where specific conductivity values verify the correct execution of processes such as T73 in alloy 7075, which must present between 38.0% and 43.0% IACS to ensure resistance to stress corrosion cracking.

## Factors affecting electrical conductivity in metals

Alloying elements and impurities constitute the most determining factor in the reduction of electrical conductivity. Small additions of phosphorus, iron, or arsenic in copper can drastically decrease the IACS percentage. Cold work introduces dislocations that reduce conductivity, although in pure copper the effect is moderate. Temperature has an inversely proportional effect: the higher the temperature, the greater the thermal agitation of the crystal lattice and the lower the conductivity. Annealing heat treatments restore the crystal structure and maximize conductivity. The presence of secondary phases, precipitates, or non-conductive inclusions reduces the effective conduction cross-section. Dissolved oxygen in copper forms Cu₂O particles that affect conductivity, especially in applications requiring vacuum or reducing atmospheres.

## Applications by industry

The selection of conductive metals depends on the required balance between electrical conductivity, mechanical properties, corrosion resistance, and cost. High conductivity copper dominates general electrical applications, while other metals find specific niches where their complementary properties justify the lower conductivity.

| Industry | Main metal | Specific application | Conductivity requirement |
| --- | --- | --- | --- |
| Electrical and electronics | Copper C101 | Electrical conductors, busbars, windings | 100% IACS nominal |
| Automotive | Copper C101 | Wiring harnesses, electronic components | High conductivity + ductility |
| Power transmission | Aluminum | Overhead transmission cables | 59.8% IACS with lower weight |
| High reliability electronics | Silver | Electrical contacts, switches | Maximum conductivity (104.9% IACS) |
| Precision electronics | Gold | Connectors, non-oxidizing contacts | 71.7% IACS + corrosion resistance |
| Home appliances | Copper C101 | Cold formed components | High conductivity + formability |
| General engineering | Copper C101 | Electrical and thermal components | 100% IACS |

## Advantages and limitations of conductive metals

High conductivity copper offers the best balance between electrical conductivity, thermal conductivity, ductility, and cost for most applications. Its corrosion resistance is good or excellent in most atmospheres, including marine and industrial environments, although it suffers corrosion from oxidizing acids, halogens, sulfides, and solutions containing ammonium ions. Silver provides maximum conductivity but its cost limits its use to critical applications. Aluminum reduces weight by approximately 70% relative to copper, although it requires a larger cross-section to match the current-carrying capacity. Gold is irreplaceable in high-reliability contacts where oxidation resistance is paramount. The main limitations of copper include its incompatibility with reducing atmospheres at high temperature and its tendency to hydrogen embrittlement cracking.

## Supplementary manufacturing technical data

Copper C101 can be cold worked with excellent ductility in the annealed state and work-hardens relatively slowly. The annealing temperature ranges between 370 °C and 650 °C, followed by rapid cooling. Hot working is performed without difficulty. Soldering is rated as excellent, brazing and butt welding as good, while gas-shielded arc welding receives an acceptable rating. Other welding processes are not recommended. The machinability of copper C101 is rated with index 20, taking brass 360 FC with index 100 as reference. It is typically supplied in the form of flat bar, round bar, and half-hard sheet.

---

## Frequently Asked Questions (FAQ)

### Which metal has the highest electrical conductivity?
Silver is the metal with the highest electrical conductivity, reaching 63.0 × 10⁶ S/m, which represents 104.9% IACS and surpasses annealed copper by approximately 5 percentage points of relative conductivity.

### What does the IACS percentage mean in metal conductivity?
The IACS percentage expresses the electrical conductivity of a material as a percentage of the international annealed copper standard. A value of 100% IACS equals a conductivity of 58.0 MS/m at 20 °C, which corresponds to commercially pure copper in the annealed state according to the standard established in 1914.

### Why is aluminum used in transmission cables if it conducts less than copper?
Aluminum has a conductivity of 37.7 MS/m, equivalent to 59.8% IACS, but its density is approximately 3 times lower than that of copper. This conductivity-to-weight ratio makes it more efficient for overhead transmission lines where the self-weight of the conductor is a critical design factor.

### How does temperature affect the electrical conductivity of metals?
The increase in temperature increases the thermal agitation of atoms in the crystal lattice, which hinders the flow of electrons and reduces conductivity. The standard IACS measurement is referenced at 20 °C, and variations can be significant in high-temperature applications.

### Which impurities most affect the conductivity of copper?
Small amounts of phosphorus, iron, arsenic, and other elements drastically reduce the conductivity of copper. C101 copper for electrical applications keeps total impurities below 0.10% to guarantee the nominal 100% IACS conductivity.

### Which metals offer a balance between conductivity and corrosion resistance?
Gold offers 71.7% IACS with total immunity to atmospheric oxidation, while platinum provides 16.1% IACS with excellent chemical resistance. Copper offers 100% IACS with good corrosion resistance in most environments, although it is vulnerable to sulfides and ammonia solutions.

---

## References
- **azom.com**: https://www.azom.com/article.aspx?ArticleID=2850
- **engineeringtoolbox.com**: https://www.engineeringtoolbox.com/conductors-d_1381.html

File: src/content/docs/en/materials/epdm-properties.md
---
title: "EPDM properties"
sidebar:
  label: "EPDM"
description: "Technical reference: EPDM properties"
keywords: ["EPDM ethylene propylene rubber properties", "materials"]
category: "materials"
topic: "polymers"
subcategory: "elastomers"
skill: "material-properties"
launch_phase: 1
last_updated: "2026-07-25"
verified: true
---
Ethylene-propylene-diene rubber (EPDM) is a synthetic elastomer of the M class, characterized by its fully saturated polymethylene backbone. This structure gives it exceptional resistance to heat, oxidation, ozone, and weathering, properties that make it one of the fastest-growing and most versatile synthetic rubbers, with applications ranging from specialty to general-purpose. Its polymerization parameters allow the design of tailor-made grades for demanding processing and performance requirements, from automotive seals to waterproofing membranes in construction.

## Chemical composition

EPDM is a terpolymer of ethylene, propylene, and a non-conjugated diene that provides unsaturation in the side chains to allow sulfur vulcanization. The most common dienes are ethylidene norbornene (ENB), dicyclopentadiene (DCPD), and vinyl norbornene (VNB). The ethylene content determines crystallinity and mechanical properties, while the diene controls crosslink density and cure rate. Its diene-free counterpart, ethylene-propylene rubber (EPM), lacks side unsaturations and can only be crosslinked using peroxides or high-energy radiation.

| Component | Typical range (wt%) | Main function |
| --- | --- | --- |
| Ethylene | 45 – 80 % | Provides crystallinity, mechanical strength, and reinforcement load capacity |
| Propylene | 20 – 55 % | Imparts amorphous character and low-temperature flexibility |
| Diene (ENB, DCPD, VNB) | 0 – 15 % * | Introduces side unsaturation for sulfur vulcanization |
| Pure polymer density | 0.855 – 0.88 g/cm³ (depending on composition) | — |

> * Commercial EPDM grades typically contain between 2 % and 12 % diene; the EPM variant contains 0 % diene.

## Mechanical properties

The mechanical properties of EPDM depend critically on the cure system used and the compound formulation (type and amount of fillers, plasticizers, and protective agents). Conventional sulfur accelerator systems yield heat aging resistance up to 130 °C / 266 °F, while peroxide-cured compounds achieve stability up to 160 °C / 320 °F and significantly lower compression set values at high temperature. Incorporating reinforcements such as carbon black enables high tensile strength, tear strength, and abrasion resistance.

| Property | Typical value (vulcanized) | Units |
| --- | --- | --- |
| Shore A hardness | 30 – 95 | Shore A |
| Tensile strength | 7 – 21 MPa / 1015 – 3045 psi | MPa / psi |
| Elongation at break | 100 – 600 % | % |
| Compression set (22 h / 70 °C) | 20 – 60 % | % |
| Tear resistance | Fair to Good | Qualitative |
| Abrasion resistance | Good to Excellent | Qualitative |
| Resilience | Fair to Good (stable over wide temperature range) | Qualitative |

> The full range of properties cannot be obtained in a single compound; a trade-off balance between stiffness, elasticity, tear resistance, and compression set is required.

## Physical properties

Amorphous or low-crystallinity grades exhibit excellent low-temperature flexibility, with elastic behavior down to −40 °C / −40 °F or lower depending on the formulation. Being non-polar elastomers, they have good electrical resistivity and low water absorption, although density increases significantly with the addition of mineral fillers or carbon black. The appearance of the vulcanized compound is typically black and non-transparent when carbon black is present, but non-black pigmented formulations also show good color stability outdoors.

| Property | Typical value | Units |
| --- | --- | --- |
| Compound density | 0.90 to > 2.0 (depending on filler) | g/cm³ |
| Water absorption (24 h / 23 °C) | Very low (< 0.5 %) | % |
| Gas permeability | Medium-low | Qualitative |
| Color | Black (with carbon black) or customizable | — |

## Thermal properties

The saturation of the main chain gives EPDM superior thermal resistance compared to unsaturated rubbers such as natural rubber (NR) or styrene-butadiene rubber (SBR). It can operate continuously in hot air within a range that spans from sub-zero temperatures to environments near 150 °C / 302 °F, and can withstand brief peaks up to 160 °C / 320 °F with appropriate formulations. The glass transition temperature is around −54 °C / −65 °F, ensuring elasticity even in cold climates.

| Property | Typical value | Units |
| --- | --- | --- |
| Minimum service temperature | −50 to −40 (depending on grade) | °C / °F |
| Maximum service temperature (continuous) | 130 – 150 (up to 160 with peroxide) | °C / °F |
| Glass transition temperature (Tg) | −54 | °C / °F |
| Coefficient of linear thermal expansion | 160 | μm/(m·K) / μin/(in·°F) |

## Electrical properties

Thanks to its non-polar nature and the ability to formulate it with high-resistivity fillers, EPDM behaves as an excellent electrical insulator. It is widely used in cable sheathing and insulation for low and medium voltage, both in indoor and outdoor applications, where its resistance to moisture and treeing gives it an advantage over other dielectrics.

| Property | Value / Classification |
| --- | --- |
| Dielectric strength | High |
| Volume resistivity | Excellent |
| Surface resistivity | Excellent |
| Behavior in humid environments | Good (low water absorption) |

## Chemical resistance

The saturated hydrocarbon backbone and the absence of double bonds in the main chain give EPDM outstanding resistance to polar media and atmospheric agents. It withstands hot and cold water, steam, dilute acids, alkalis, ketones, alcohols, phosphate esters, and HFC-type fire-resistant hydraulic fluids. However, as a non-polar hydrocarbon, it swells significantly in contact with mineral oils, fuels, aliphatic and aromatic solvents, and asphalt bitumens, limiting its use in applications requiring hydrocarbon resistance.

| Medium | Behavior |
| --- | --- |
| Water / steam | Excellent resistance |
| Dilute acids and alkalis | Excellent resistance |
| Ketones and alcohols | Good resistance |
| Phosphate esters | Good resistance |
| Brake fluids (DOT 3, DOT 4) | Compatible (typical application) |
| Mineral oils and fuels | Not resistant (high swelling) |
| Aromatic and aliphatic solvents | Not resistant |
| Bituminous materials | Degradation by chemical interaction |

## Applications by industry

The versatility of polymer design and its exceptional weather resistance have extended the use of EPDM to virtually all industrial sectors requiring a durable elastomer for outdoor applications or in contact with water and steam. The automotive and construction industries together account for more than 60% of global demand, followed by electrical, appliance, and consumer goods applications.

| Industry | Representative applications |
| --- | --- |
| Automotive | Weatherstrips and seals for doors, windows, and trunks; glass run channels; radiator, heater, and turbocharger hoses; gaskets and seals in cooling systems; extruded profiles |
| Construction | Waterproofing membranes for roofs (EPDM roofs); expansion joints; weathertight profiles for facades and windows; geotextile sheets |
| Electrical / Electronics | Insulation and sheathing for low and medium voltage cables; watertight connectors and bushings; terminal encapsulations |
| Appliances | Hoses for washing machines and dishwashers; appliance gaskets; parts in contact with hot water and steam |
| General industrial | Garden and agricultural hoses; transmission belts; diaphragms and membranes; molded technical parts; impact modification of plastics (PP/EPDM) |
| Additives | Viscosity index improver in engine oils (predominantly EPM) |

## Comparison with similar materials

Compared to other general-purpose synthetic elastomers, EPDM stands out in weather resistance, ozone resistance, and hot water resistance, as well as excellent dielectric behavior. The following table compares its key attributes with those of other rubbers used in similar applications (NBR, CR, SBR, and VMQ). The main trade-off is its poor resistance to oils and fuels, for which NBR or FKM are preferred.

| Property | EPDM | NBR | CR (Neoprene) | SBR | VMQ (Silicone) |
| --- | --- | --- | --- | --- | --- |
| Service temperature (°C) | −50 to +150 | −30 to +100 | −35 to +90 | −40 to +110 | −50 to +200 |
| Ozone / weather resistance | Excellent | Poor | Good | Poor | Excellent |
| Dry heat resistance (air) | Very good (up to 150 °C) | Fair (up to 100 °C) | Good (up to 90 °C) | Fair | Excellent |
| Mineral oil resistance | Poor | Excellent | Fair-Good | Poor | Poor (except FVMQ) |
| Low-temperature flexibility | Excellent (−50 °C) | Good (−30 °C) | Good (−35 °C) | Good (−40 °C) | Excellent (−50 °C and lower) |
| Electrical properties | Excellent | Good | Good | Good | Excellent |
| Abrasion resistance | Good–Excellent | Good–Excellent | Good | Excellent | Poor–Fair |
| Relative cost | Medium | Medium | Medium–High | Low | High |

## Frequently Asked Questions (FAQ)

### What is the difference between EPDM and EPM?

EPDM incorporates a small percentage of a diene (typically between 2% and 12%) that introduces side unsaturations and allows sulfur vulcanization. EPM lacks diene and can only be crosslinked by peroxides or radiation, which limits curing options but provides even greater thermal and electrical stability.

### Does EPDM contain natural latex and can it cause allergies?

No, EPDM is a completely synthetic rubber derived from petroleum. It contains no natural latex proteins, so it is considered safe for people with latex allergies and is frequently used in devices and environments free of this allergen.

### What is the maximum temperature that EPDM can withstand?

In continuous service, well-stabilized formulations withstand 150 °C / 302 °F. Peroxide-cured compounds with suitable antioxidants can tolerate peaks up to 160 °C / 320 °F for limited periods while maintaining acceptable tensile and compression set properties.

### Is EPDM suitable for contact with food or drinking water?

Yes, there are specific grades formulated with non-toxic fillers and plasticizers that meet requirements of regulations such as FDA, NSF/ANSI 61, or European standards for contact with drinking water and food. These grades are free of migratory substances under intended use conditions, although the specific certification of the compound must be verified.

### Why is EPDM not recommended in contact with oils or fuels?

EPDM is a non-polar polymer with a saturated backbone. Its chemical affinity with liquid hydrocarbons causes intense swelling and loss of mechanical properties when in contact with mineral oils, gasoline, diesel, or organic solvents. For these applications, NBR, HNBR, or FKM, which are specifically designed to resist hydrocarbons, are recommended.

### Can EPDM be bonded or repaired?

Yes, although its low surface energy makes adhesion difficult. For robust bonds, contact adhesives based on polyurethane, flexible epoxy, or cyanoacrylates specific for low-polarity elastomers are used. Surface preparation by cleaning with appropriate solvents and light abrasion or primer treatment significantly improves bond strength.

## Sources Consulted

- **azom.com**: https://www.azom.com/article.aspx?ArticleID=1822
- **engineeringtoolbox.com**: https://www.engineeringtoolbox.com/elastomers-rubbers-operating-temperatures--d_2242.html
- **steelnumber.com**: https://www.steelnumber.com/en/standard_steel_comparison_eu.php?gostname_id=5

File: src/content/docs/en/materials/galvanic-compatibility-metals.md
---
title: "Galvanic compatibility of metals"
sidebar:
  label: "Galvanic compatibility of metals"
description: "Technical reference: Galvanic compatibility of metals"
keywords: ["galvanic corrosion compatibility metals table", "materials"]
category: "materials"
topic: "cross-reference"
subcategory: "galvanic-compatibility"
skill: "material-data-comparison"
launch_phase: 1
last_updated: "2026-07-21"
verified: true
---

Galvanic corrosion causes anodic metal loss that can reach rates of **2 to 100 times** higher than isolated corrosion when the potential difference between metals exceeds 0.15 V in aggressive environments. This electrochemical phenomenon, also called bimetallic corrosion, occurs when two dissimilar metals are in electrical contact in the presence of an electrolyte (water, humidity, soil, process fluids). The metal with the more negative electrochemical potential acts as the anode and dissolves rapidly, while the more noble metal (cathode) is protected. The intensity of the attack depends on the potential difference in the galvanic series, the anode-to-cathode area ratio, and the electrolyte conductivity. Understanding galvanic compatibility is essential to avoid premature failures in metal structures and piping.

## Chemical composition
The “composition” of galvanic compatibility is defined through the electrochemical potentials of metals. The following table presents the anodic index (potential vs. saturated calomel electrode, SCE) for the most common structural materials. Metals with a more negative index are anodic and will preferentially corrode when coupled with any metal above them.

| Representative metal and alloy | Anodic index (V, vs. SCE) |
| :--- | :--- |
| Gold (solid/plated) and gold-platinum alloys | 0.00 |
| Silver (solid/plated), Monel alloys (Ni-Cu) | 0.15 |
| Nickel (solid/plated), titanium and its alloys | 0.30 |
| Copper, low-zinc brasses, bronzes | 0.35 |
| Admiralty brasses, silicon bronzes | 0.40 |
| Stainless steels type 18 % Cr (AISI 304) | 0.50 |
| Stainless steels type 12 % Cr (AISI 410), chromium plate, tin plate | 0.60 |
| Tin (coating), Sn-Pb solder | 0.65 |
| Lead and high-Pb alloys | 0.70 |
| Wrought aluminum series 2xxx (Al-Cu) | 0.75 |
| Wrought iron, gray/malleable cast iron, carbon and low-alloy steels | 0.85 |
| Wrought aluminum other series, aluminum-silicon castings | 0.90 |
| Cast aluminum (except Si), cadmium | 0.95 |
| Zinc (hot-dip galvanized), galvanized steel | 1.20 |
| Zinc (wrought), zinc-base die-casting alloys | 1.25 |
| Magnesium and Mg alloys | 1.75 |
| Beryllium | 1.85 |

## Mechanical properties
A carbon steel (anode) joint with a copper sheet (cathode) immersed in saline water can lose **0.2 mm per year** of steel thickness, reducing the tensile load capacity by approximately 5 % annually. Galvanic corrosion concentrated on fasteners (bolts, rivets) generates deep pits that reduce fatigue strength by up to **60 % in 1 year** when the cathode-to-anode area ratio exceeds 10:1. Martensitic stainless steels coupled to carbon steels in a humid environment can suffer a reduction in Charpy impact energy of up to 20 J from an initial value of 80 J in 24 months.

| Mechanical property affected | Typical anodic metal | Estimated reduction in 12 months (coastal environment) |
| :--- | :--- | :--- |
| Tensile strength (Rm) | Carbon steel ASTM A36 | 8 – 15 % |
| Fatigue limit (50 × 10⁶ cycles) | Aluminum alloy 2024-T3 | 40 – 60 % |
| Elongation (A%) | Gray cast iron FG-20 | 20 – 30 % |
| Impact energy (Charpy V) | Stainless steel AISI 410 | 15 – 25 % |

## Physical and thermal properties
The galvanic current flowing between the metallic electrodes has a typical value of **10 µA/cm²** in fresh water and can reach **100 µA/cm²** in seawater, which corresponds to a heat dissipation of approximately **3 mW/cm²** (based on a potential difference of 0.3 V). The electrolyte properties determine the corrosion rate: seawater at 25 °C (77 °F) has an electrical resistivity of 0.25 Ω·m (0.25 ohm·meter), while urban drinking water can exceed 10 Ω·m. The formation of corrosion products on the anode usually acts as a thermal insulator, with a thermal conductivity lower than 0.5 W·m⁻¹·K⁻¹ (0.29 BTU·h⁻¹·ft⁻¹·°F⁻¹), locally reducing heat transfer in exchangers.

## Applications by industry
Galvanic compatibility is controlled in multiple sectors to avoid catastrophic failures. Marine structures (ships, offshore platforms) use approximately **500 kg of sacrificial zinc anodes** per vessel, extending the hull service life to 25–30 years. In construction, aluminum facades are electrically isolated from the steel structure with plastic spacers to prevent cladding corrosion. Industrial piping systems (domestic hot water, HVAC) limit the potential difference between metals to less than **0.15 V** when fluids containing chlorides circulate. The 1986 restoration of the Statue of Liberty replaced the interior wrought iron framework with low-alloy stainless steel, solving a severe galvanic couple between the copper skin and the structure.

| Industry | Example of galvanic control | Expected service life |
| :--- | :--- | :--- |
| Naval | Zn anodes on steel hull | 25 – 30 years |
| Oil and gas | Buried pipelines with cathodic protection | 50 years |
| Automotive | Stainless steel fasteners with nylon washers | 15 years |
| Electronics | Gold-plated contacts on copper connectors | 20 years |
| Architecture | Break joints between aluminum and steel | 50 years |

## Comparison with similar materials
The selection of compatible metal pairs is governed by the maximum allowable potential difference depending on the service environment. The following table compares restrictions for different environmental severities.

| Service environment | Maximum potential difference (V) | Example of acceptable pair |
| :--- | :--- | :--- |
| Controlled (humidity and temperature controlled) | ≤ 0.50 | Stainless steel 304 (0.50 V) with aluminum 6061 (0.90 V) → do not use; Stainless steel 304 with bronze (0.40 V) → suitable |
| Indoor normal (warehouse, climate-controlled building) | ≤ 0.25 | Copper (0.35 V) with carbon steel (0.85 V) → difference 0.50 V not suitable; Copper with lead (0.70 V) → difference 0.35 V not suitable |
| Outdoor or saline environment (marine, industrial) | ≤ 0.15 | Stainless steel 316 (0.50 V) with carbon steel (0.85 V) → difference 0.35 V excessive; Titanium (0.30 V) with stainless steel 316 (0.50 V) → difference 0.20 V marginal |

In wet applications, carbon steel can be protected with zinc coatings (galvanized) because zinc acts as a sacrificial anode even if the coating is damaged; the opposite occurs with tin coating on steel, where the steel corrodes rapidly when exposed due to polarity reversal.

## Frequently Asked Questions (FAQ)

### What is the maximum allowable potential difference between metals in a marine environment?
In a marine environment, the electrochemical potential difference must not exceed **0.15 V**; pairs such as copper (0.35 V) with galvanized steel (1.20 V) generate a difference of 0.85 V and fail quickly.

### What corrosion rate does a 304 stainless steel and carbon steel pair cause in humid air?
The carbon steel acts as an anode and can corrode at a rate of **0.1 to 0.3 mm/year**, while the stainless steel hardly suffers deterioration.

### How many additional years of service life does a cathodic protection system with sacrificial anodes provide?
Cathodic protection can extend the service life of buried pipelines by **20 to 40 years** beyond the unprotected duration, depending on the quality of the coating and the soil.

### By how much is the fatigue strength of a carbon steel bolt reduced in a galvanic couple with a copper plate?
After one year of outdoor exposure, the fatigue strength can drop by up to **50 %** relative to the original value of 180 MPa, due to localized pitting.

### How much heat does a typical galvanic cell dissipate in a humidification stack?
A corrosion current of **50 µA/cm²** with a difference of 0.3 V dissipates approximately **1.5 mW/cm²**, a negligible value from a thermal standpoint but decisive for electrochemical kinetics.

### What potential difference is considered safe for coupling metals in climate-controlled interiors?
In interiors with humidity control (<60 % RH) and constant temperature, differences up to **0.50 V** are accepted; for example, aluminum 2024 (0.75 V) with stainless steel 304 (0.50 V) is feasible with caution.

## References
- **engineeringtoolbox.com**: https://www.engineeringtoolbox.com/metal-corrosion-resistance-d_491.html
- **steelnumber.com**: https://www.steelnumber.com/en/standard_steel_eu.php?gost_number=10283
