Repository: sha5dow/mechdatum

File: src/content/docs/en/materials/gray-cast-iron-properties.md
---
title: "Gray Cast Iron properties"
sidebar:
  label: "Gray Cast Iron"
description: "Technical reference: Gray Cast Iron properties"
keywords: ["gray cast iron properties specifications", "materials"]
category: "materials"
topic: "ferrous-metals"
subcategory: "cast-iron"
skill: "material-properties"
launch_phase: 1
last_updated: "2026-07-21"
verified: true
---

**Gray cast iron** is the most common cast iron alloy, with a minimum tensile strength ranging from **140 MPa** (20 ksi) to over 400 MPa (58 ksi) depending on the grade. It is distinguished by the presence of graphite in the form of flakes (lamellae) that provide high machinability, good damping capacity, excellent thermal conductivity, and a dark gray fracture surface. It is widely used in components where rigidity, vibration absorption, and low cost are critical, such as engine blocks, brake discs, pump housings, and machine tool beds.

| Typical property (middle grade ASTM A48 CL 30) | SI Value | Imperial Value |
|------------------------------------------------|----------|----------------|
| Tensile strength                               | 225 MPa  | 33 ksi         |
| Brinell hardness (BHN)                         | 175      | 175            |
| Density                                        | 7.2 g/cm³| 0.26 lb/in³    |

## Chemical composition
Carbon content ranges between **2.5 % and 4.0 %** by weight, while silicon content lies between **1 % and 3 %**. These two elements are primarily responsible for the graphitic nature of the alloy; silicon acts as a graphite stabilizer and, at 3 % Si, virtually all carbon precipitates as free graphite instead of forming iron carbide (cementite). The exact composition is often left to the manufacturer's discretion, as specified in standard EN 1561.

| Element          | Typical range (% by weight) | Observations                               |
|-------------------|------------------------------|---------------------------------------------|
| Carbon (C)       | 2.5 – 4.0                    | High carbon favors the formation of lamellar graphite. |
| Silicon (Si)     | 1.0 – 3.0                    | Graphite stabilizer; affects strength and hardness. |
| Manganese (Mn)   | 0.2 – 1.0                    | Neutralizes sulfur and strengthens pearlite. |
| Phosphorus (P)   | ≤ 0.3                        | Controlled amounts improve fluidity in casting.     |
| Sulfur (S)        | ≤ 0.15                       | Kept low to avoid brittleness.                 |

The microstructure contains between **6 % and 10 % by volume of graphite**, which takes the form of three-dimensional flakes and appears as fine lines on a polished section. The matrix can be ferritic, pearlitic, or a mixture of both, depending on cooling rate and heat treatment.

## Mechanical properties by treatment condition
As-cast gray iron exhibits tensile strength ranging from **138 MPa** (20 ksi) in ASTM A48-20B grade to approximately **400 MPa** (58 ksi) in higher alloyed grades. Elongation at break is extremely low, typically **< 1 %**; therefore, it is characterized not by ductility but by its brittle behavior and high compressive strength, which can reach 3 to 5 times the tensile strength.

| Grade (ASTM A48 standard) | Minimum tensile strength (MPa / ksi) | Approximate Brinell hardness (BHN) | Typical Condition/Matrix |
|------------------------|----------------------------------------------|----------------------------------|----------------------|
| CL 20                  | 138 / 20                                     | 160                              | Ferritic, high carbon equivalent. |
| CL 25                  | 172 / 25                                     | 170                              | Ferritic-pearlitic.  |
| CL 30                  | 207 / 30                                     | 175                              | Pearlitic.           |
| CL 35                  | 241 / 35                                     | 180                              | Pearlitic.           |
| CL 40                  | 276 / 40                                     | 180 – 210                        | Pearlitic.           |
| CL 45 – CL 60          | 310 – 414 / 45 – 60                          | 200 – 250                        | Alloyed and/or heat treated, pearlitic or bainitic. |

Higher grades (above CL 40) require additions of alloying elements (Cr, Ni, Mo, Cu) and/or heat treatments to achieve higher strength without losing castability. Quenching and tempering or austempering (ADI) are not usually applied to lamellar gray iron; however, a softening annealing can be used to obtain a fully ferritic matrix and reduce hardness. Fatigue and toughness properties are inherently low due to the notch effect of the graphite flakes.

## Physical properties
The density of gray cast iron is approximately **7.20 g/cm³** (7200 kg/m³), equivalent to **0.260 lb/in³**. The proportion of graphite and exact composition cause slight variations, but most commercial alloys fall between 7.1 and 7.3 g/cm³.

| Physical property          | Typical SI value      | Imperial Value       |
|---------------------------|----------------------|----------------------|
| Density                  | 7.20 g/cm³           | 0.260 lb/in³         |
| Melting point (range)    | 1140 – 1200 °C       | 2085 – 2190 °F       |
| Velocity of sound propagation (longitudinal) | ~ 4500 m/s | – |
| Poisson's ratio          | 0.26 – 0.29          | –                    |

## Thermal properties
Thermal conductivity of gray cast iron is **45 – 55 W/(m·K)** (26 – 32 BTU/(hr·ft·°F)) at room temperature, depending on graphite content. This high conductivity, together with a specific heat of **460 J/(kg·K)** (0.11 BTU/(lb·°F)), makes it ideal for applications requiring rapid heat dissipation, such as brake discs and cookware.

| Thermal property                   | Typical SI value         | Imperial Value                  |
|-------------------------------------|-------------------------|----------------------------------|
| Thermal conductivity (at 100 °C)    | 50 W/(m·K)              | 29 BTU/(hr·ft·°F)               |
| Specific heat                   | 460 J/(kg·K)            | 0.11 BTU/(lb·°F)                |
| Coefficient of thermal expansion (20 – 200 °C) | 10.5 × 10⁻⁶ K⁻¹ | 5.8 × 10⁻⁶ in/in·°F             |
| Maximum continuous service temperature (no load) | Approx. 500 °C      | 930 °F                          |

Vibration damping capacity averages **0.01 to 0.02 logarithmic decrement**, between 5 and 30 times higher than steel, thanks to the graphite/matrix interfaces.

## Electrical properties
Electrical resistivity of gray cast iron is **0.06 to 0.12 × 10⁻⁶ Ω·m** (6 – 12 µΩ·cm) at 20 °C, a value that increases with silicon content and the presence of graphite. This resistivity is approximately double that of carbon steel, limiting its use in applications requiring high electrical conductivity.

| Electrical property              | Typical value            |
|----------------------------------|-------------------------|
| Electrical resistivity (20 °C)   | 80 × 10⁻⁹ Ω·m (8 µΩ·cm) |
| IACS conductivity                | ≈ 8 – 12 %              |

## Magnetic properties
Gray cast iron is ferromagnetic with an initial relative magnetic permeability of around **100 – 300**. It exhibits low coercivity (50 – 200 A/m) and saturation induction reaching approximately **1.5 – 1.8 T**. The high magnetic damping is due to the heterogeneous microstructure, making it useful in low-frequency electrical machine cores, although its use has been displaced by silicon steels in transformers.

| Magnetic property                        | Typical value   |
|--------------------------------------------|----------------|
| Initial relative permeability             | 150            |
| Saturation induction                      | 1.6 T (16 kG)  |
| Coercivity (Hc)                           | 100 A/m        |

## Welding
Gray cast iron has **very limited weldability**: a successful joint requires preheating to 400 – 600 °C (750 – 1100 °F) and extremely slow cooling to avoid the formation of hard and brittle martensite in the heat-affected zone. Cold welding procedures (with nickel electrodes) or, preferably, brazing or metallizing are more commonly used. Repairs of large parts such as engine blocks or machine beds are often performed using the "metalock" method (cold stitching). In any case, the joint strength never equals that of the base material and the welded area remains prone to cracking.

## Applications by industry
The most representative applications of gray cast iron include:

| Industry                          | Typical components                                      | Property exploited                 |
|------------------------------------|----------------------------------------------------------|---------------------------------------|
| Automotive and transportation     | Engine blocks, brake discs and drums, flywheels, exhaust manifolds | Thermal conductivity, damping, dimensional stability |
| Machinery and capital equipment   | Machine beds, housings, low-speed gears, pulleys, machine tool heads | Vibration damping, rigidity, low cost |
| Hydraulics and pneumatics         | Valve bodies, pump and compressor housings, cylinders    | Compressive strength, machinability, tightness |
| Power generation and railway      | Blocks for stationary diesel engines, cylinder heads, counterweights, brake shoes (in decline due to noise) | Thermal stability, controlled wear |
| Home appliances and cookware      | Cookware (frying pans, pots), irons, stove and fireplace bodies | High heat capacity, thermal shock resistance, heat retention |
| Construction and architecture     | Manhole covers, grates, ornamental posts, urban furniture | Low cost, durability, castability |

## Comparison with similar materials
Gray cast iron is usually compared with ductile iron (nodular) and malleable iron. The following table summarizes the most significant differences with tensile strength values of representative grades.

| Material and grade (standard)        | Tensile strength (MPa / ksi) | Elongation (%) | Hardness BHN | Main characteristic                          |
|---------------------------------|---------------------------------------|------------------|------------|---------------------------------------------------|
| Gray cast iron ASTM A48 CL 30   | 207 / 30                              | < 0.5            | 175        | Excellent damping, low cost, brittle.    |
| Ductile iron ASTM A536 60-40-18 | 430 / 62                           | 20               | 170        | High ductility and toughness, spheroidal graphite.  |
| Ductile iron ASTM A536 80-55-06 | 575 / 83                           | 7                | 190        | Higher strength, moderate ductility.           |
| Ferritic malleable iron         | 310 / 45                              | 10               | 120 – 150  | Good ductility, but more costly process.       |
| White iron (no graphite)        | 250 – 500 / 36 – 73                   | ~0               | 350 – 450  | Extreme wear resistance, impossible to machine. |

Compared to ductile iron, gray iron is notably more brittle but offers better damping capacity, higher thermal conductivity, and superior castability. With malleable iron, gray iron shares the pearlitic matrix but malleable iron, lacking lamellar graphite, absorbs energy in a ductile manner. Compared to cast carbon steels, gray iron sacrifices strength and toughness in favor of moldability and low cost.

## Frequently Asked Questions (FAQ)
### What is the typical tensile strength of gray cast iron?
Minimum tensile strength ranges from **140 MPa** (20 ksi) in ASTM A48 CL 20 to **400 MPa** (58 ksi) in alloyed grades such as CL 60.

### What Brinell hardness can be expected from a class 30 gray cast iron?
ASTM A48 CL 30 typically exhibits a Brinell hardness of **175 BHN**, within a usual range of 160 to 210 BHN for commercial unalloyed grades.

### What is the thermal conductivity of gray cast iron at room temperature?
Thermal conductivity is around **50 W/(m·K)** (29 BTU/(hr·ft·°F)), approximately double that of many carbon steels.

### Up to what temperature can a gray cast iron part operate continuously?
It can be used without structural load up to about **500 °C** (930 °F); above that temperature oxidation and microstructural changes limit service life.

### Can gray cast iron be welded to repair a crack?
Yes, but the chances of success are modest; it requires preheating to **400 – 600 °C** and very slow cooling, or using special nickel electrodes and cold welding procedures.

### How much graphite does a typical gray cast iron contain by volume?
Graphite occupies between **6 % and 10 % of the total volume**, giving the fracture its characteristic gray color and facilitating machinability.

## References
- **azom.com**: https://www.azom.com/article.aspx?ArticleID=3864
- **engineeringtoolbox.com**: https://www.engineeringtoolbox.com/cast-iron-d_1163.html
- **steelnumber.com**: https://www.steelnumber.com/en/steel_composition_eu.php?name_id=1505

File: src/content/docs/en/materials/kevlar-aramid-properties.md
---
title: "Kevlar Aramid properties"
sidebar:
  label: "Kevlar Aramid"
description: "Technical reference: Kevlar Aramid properties"
keywords: ["Kevlar aramid fiber properties specifications", "materials"]
category: "materials"
topic: "composites"
subcategory: "kevlar"
skill: "material-properties"
launch_phase: 1
last_updated: "2026-07-21"
verified: true
---

Kevlar fiber is a synthetic aromatic polyamide (aramid), known for its exceptional mechanical strength, low density, and high thermal stability. Developed by DuPont™, it belongs to the para-aramid family and is marketed in different grades – mainly Kevlar 29 and Kevlar 49 – to meet specific requirements in sectors such as aerospace, military, automotive, and industrial.

## Chemical composition
Kevlar is poly(p-phenylene terephthalamide) (PPTA), a polymer formed by repeating terephthalamide units linked in para position to aromatic rings. The molecular chains are oriented longitudinally during the spinning process, generating a strong network of intermolecular hydrogen bonds responsible for the high stiffness and strength of the fiber. Its molecular formula is \([-CO\text{–}C_6H_4\text{–}CO\text{–}NH\text{–}C_6H_4\text{–}NH{-}]_n\).

## Mechanical properties
Kevlar fiber presents a unique combination of high tensile strength and low weight. The most representative values for commercial grades are shown in the following table.

| Property | Kevlar 29 | Kevlar 49 |
| --- | --- | --- |
| Tensile strength (MPa) | 2 860 | 3 650 |
| Tensile strength (10³ psi) | 410 | 530 |
| Tensile modulus (GPa) | 64 | 124 |
| Tensile modulus (10⁶ psi) | 9,3 | 18 |
| Elongation at break (%) | 3,5 | 2,5 |
| Density (kg/m³) | 1 440 | 1 440 |
| Density (lb/in³) | 0,052 | 0,052 |

## Mechanical properties by treatment condition
Kevlar is supplied in two main treatment conditions that define its modulus and elongation. Kevlar 29, with standard modulus, is used in ballistic and industrial applications where energy absorption is valued (elongation ≈ 3,5 %). Kevlar 49, with high modulus treatment, reaches a modulus of 124 GPa and an elongation of 2,5 %, being ideal for composite reinforcement in aeronautical and marine structures. Both maintain the same density of 1 440 kg/m³.

## Physical properties
Density is 1,44 g/cm³ (1 440 kg/m³), which gives it a specific strength much higher than that of steel. The fiber has a characteristic golden yellow color. Moisture absorption under ambient conditions is moderate, with an equilibrium moisture content of 4 % to 5 %. The fiber is not electrically conductive and exhibits excellent abrasion resistance.

## Thermal properties
The decomposition temperature of Kevlar exceeds 500 °C (932 °F) without melting, and the fiber maintains its structural integrity up to approximately 160 °C in continuous service. The coefficient of linear thermal expansion is anisotropic: −2 × 10⁻⁶ K⁻¹ in the longitudinal direction and 5 × 10⁻⁵ K⁻¹ in the transverse direction. Thermal conductivity is low, around 0,04 W/(m·K), and the specific heat capacity is approximately 1,42 kJ/(kg·K).

## Electrical properties
Kevlar is an excellent electrical insulator, with a typical volume resistivity greater than 10¹⁵ Ω·cm. The dielectric strength of aramid fabrics is around 20 kV/mm, and the dielectric constant at 1 MHz is close to 3,5 with a very low dissipation factor. These properties make it suitable for fiber optic cables and dielectric reinforcements.

## Chemical resistance
Kevlar shows good resistance to most organic solvents, lubricants, fuels, and saline solutions. It is not attacked by dilute acids and bases at room temperature. However, concentrated acids and bases at high temperature can degrade the amide structure. Likewise, prolonged exposure to ultraviolet radiation causes a gradual loss of mechanical strength, so it is recommended to protect exposed surfaces in outdoor applications.

## Applications by industry
The main applications of Kevlar and aramids are grouped by sector:

- **Defense and security**: bulletproof vests, helmets, lightweight armor.
- **Aerospace**: fuselage panels, fairings, aircraft components.
- **Naval**: boat hulls, sails, high-strength ropes.
- **Automotive**: belts, hoses, clutch linings and brake pads, protective clothing for motorcyclists.
- **Industrial**: gaskets for high pressures and temperatures, reinforcement of electromechanical and fiber optic cables, adhesive coatings and sealants.
- **Sports**: tennis rackets, bicycles, skis, and other high-performance items.

## Comparison with similar materials
The following table contrasts the most relevant mechanical properties of Kevlar against other common reinforcement fibers.

| Fiber | Density (kg/m³) | Tensile strength (MPa) | Tensile modulus (GPa) | Elongation (%) |
| --- | --- | --- | --- | --- |
| Kevlar 29 | 1 440 | 2 860 | 64 | 3,5 |
| Kevlar 49 | 1 440 | 3 650 | 124 | 2,5 |
| E‑Glass | 2 630 | 3 500 | 72,5 | 4,9 |
| S‑Glass | 2 490 | 4 600 | 88 | 5,5 |
| Carbon AS‑4 (PAN) | 1 800 | 4 000 | 245 | 1,6 |
| Carbon IM‑7 (PAN) | 1 744 | 4 900 | 317 | 1,7 |

Kevlar stands out for its very high specific strength (strength/density), comparable or superior to glasses and some carbons, although its modulus is lower than high-modulus carbon fibers.

## Frequently Asked Questions (FAQ)

### What is the tensile strength of Kevlar 29?
Kevlar 29 has a tensile strength of 2 860 MPa (410 ksi) and an elongation at break of 3,5 %.

### What differentiates Kevlar 49 from Kevlar 29?
Kevlar 49 presents a tensile modulus of 124 GPa compared to 64 GPa for Kevlar 29, and a lower elongation (2,5 % vs 3,5 %). This makes it preferred for structural reinforcement in composites.

### At what temperature does Kevlar decompose?
The decomposition temperature exceeds 500 °C, without the fiber melting, and it can work in continuous service up to about 160 °C.

### Is Kevlar resistant to ballistic impacts?
Yes; Kevlar 29 absorbs impact energy through a tensile strength of 2 860 MPa and an elongation of 3,5 %, dissipating the kinetic energy of the projectile.

### How does UV radiation affect Kevlar?
Prolonged exposure to UV rays causes degradation that reduces tensile strength. It is recommended to protect the fiber with coatings when used outdoors.

### What is the density of Kevlar?
The density of Kevlar 29 and 49 grades is 1 440 kg/m³ (0,052 lb/in³), approximately 55 % of the density of E-glass (2 630 kg/m³).

## References
- **azom.com**: https://www.azom.com/article.aspx?ArticleID=1384
- **engineeringtoolbox.com**: https://www.engineeringtoolbox.com/polymer-composite-fibers-d_1226.html
- **steelnumber.com**: https://www.steelnumber.com/en/steel_composition_eu.php?name_id=642

File: src/content/docs/en/materials/magnesium-az31b-properties.md
---
title: "Magnesium AZ31B properties"
sidebar:
  label: "Magnesium AZ31B"
description: "Technical reference: Magnesium AZ31B properties"
keywords: ["AZ31B magnesium alloy properties specifications", "materials"]
category: "materials"
topic: "non-ferrous-metals"
subcategory: "magnesium"
skill: "material-properties"
launch_phase: 1
last_updated: "2026-07-21"
verified: true
---

Magnesium AZ31B is a lightweight magnesium alloy with a density of 1.77 g/cm³ and an excellent strength-to-weight ratio, used as an alternative to aluminum alloys in numerous applications. It is available in plate, sheet, and bar forms, and its availability is greater than that of other magnesium grades. To improve its corrosion resistance, it is usually subjected to anodizing.

## Chemical composition
The nominal aluminum content in AZ31B ranges from 2.50 % to 3.50 %, while zinc is maintained in the range 0.60 % – 1.40 %. The following table details the chemical composition according to ASTM specifications.

| Element | Content (%) |
| --- | --- |
| Magnesium, Mg | 97 |
| Aluminum, Al | 2.50 – 3.50 |
| Zinc, Zn | 0.60 – 1.40 |
| Manganese, Mn | 0.20 max. |
| Silicon, Si | 0.10 max. |
| Copper, Cu | 0.050 max. |
| Calcium, Ca | 0.040 max. |
| Iron, Fe | 0.0050 max. |
| Nickel, Ni | 0.0050 max. |

## Physical properties
The typical density of AZ31B in extruded condition is 1.77 g/cm³ (1770 kg/m³). This is one of the lightest structural metal alloys commercially available.

| Property | Metric | Imperial |
| --- | --- | --- |
| Density | 1.77 g/cm³ | 0.0639 lb/in³ |

## Mechanical properties
The tensile strength of AZ31B in as-extruded condition (F) reaches 260 MPa. The following values correspond to the representative mechanical properties of the alloy in that condition.

| Property | Metric | Imperial |
| --- | --- | --- |
| Tensile strength | 260 MPa | 37,700 psi |
| Yield strength (0.2 % offset) | 200 MPa | 29,000 psi |
| Compressive yield strength (0.2 % offset) | 97 MPa | 14,100 psi |
| Ultimate bearing strength | 385 MPa | 55,800 psi |
| Bearing yield strength | 230 MPa | 33,400 psi |
| Shear strength | 130 MPa | 18,900 psi |
| Shear modulus | 17 GPa | 2,470 ksi |
| Young's modulus | 44.8 GPa | 6,498 ksi |
| Poisson's ratio | 0.35 | 0.35 |
| Elongation at break (in 50 mm) | 15 % | 15 % |
| Brinell hardness (500 kg, 10 mm ball) | 49 | 49 |
| Charpy impact (V-notch) | 4.30 J | 3.17 ft·lbf |

## Thermal properties
The coefficient of linear thermal expansion between 0 °C and 100 °C is 26 µm/m·°C, and thermal conductivity reaches 96 W/m·K, which favors heat dissipation in components that require it.

| Property | Metric | Imperial |
| --- | --- | --- |
| Coefficient of thermal expansion (0–100 °C) | 26 µm/m·°C | 14.4 µin/in·°F |
| Thermal conductivity | 96 W/m·K | 666 BTU·in/(h·ft²·°F) |

## Machining
The AZ31B alloy has good machinability, although it must always be worked with abundant lubrication and a specific fire extinguishing system for magnesium, since fine chips can ignite. Constant supervision is required during the process.

## Forming
Forming of the alloy is carried out after preheating to 260 °C (500 °F). At this temperature the material acquires sufficient ductility to allow bending, deep drawing, or forging operations without cracking.

## Welding
The recommended welding techniques for AZ31B are shielded metal arc welding and gas tungsten arc welding (TIG). Proper joint preparation and removal of surface oxides are essential to obtain sound welds.

## Annealing
Full annealing is performed by heating the part to 344 °C (650 °F) and allowing it to cool slowly inside the furnace. For stress relief, a treatment of 30 to 60 minutes at 149 °C (300 °F) is applied, followed by air cooling.

## Applications
AZ31B is widely used in the aerospace and transportation industries due to its low weight and good strength. It also appears in electronic components, camera structures, housings for portable equipment, and parts formed by extrusion or deep drawing that require high specific stiffness.

## Comparison with other materials
AZ31B has a density 35 % lower than that of aluminum alloy 6061‑T6 (1.77 vs. 2.70 g/cm³), while its tensile strength is about 60 % of the latter, resulting in a comparable specific strength. Compared to other magnesium alloys such as AZ91 (9 % Al), AZ31B offers better formability and weldability, but lower strength and hardness. The equivalents to European standards identify it as EN‑MAMgAl3Zn1 and with the traditional designation MgAl3Zn1, useful for exchanges with suppliers in the European context.

## References
- **azom.com**: https://www.azom.com/article.aspx?ArticleID=6707
- **engineeringtoolbox.com**: https://www.engineeringtoolbox.com/metal-alloys-densities-d_50.html
- **steelnumber.com**: https://www.steelnumber.com/en/equivalent_alloy_eu.php?zname_id=12092

File: src/content/docs/en/materials/malleable-cast-iron.md
---
title: "Malleable Cast Iron"
sidebar:
  label: "Malleable Cast Iron"
description: "Technical reference: Malleable Cast Iron"
keywords: ["malleable cast iron properties specifications", "materials"]
category: "materials"
topic: "ferrous-metals"
subcategory: "cast-iron"
skill: "material-properties"
launch_phase: 1
last_updated: "2026-07-21"
verified: true
---

## Chemical composition

Malleable cast iron is obtained from a hypoeutectic white cast iron with a controlled chemical composition, where the carbon content typically ranges between 2.0% and 2.9% and silicon between 0.9% and 1.9%. The exact composition is adjusted according to the part thickness and final desired properties, and in many standards it is left to the manufacturer's discretion.

| Element | Typical range (%) |
|---|---|
| Carbon (C) | 2.00 – 2.90 |
| Silicon (Si) | 0.90 – 1.90 |
| Manganese (Mn) | 0.15 – 0.50 |
| Sulfur (S) | 0.02 – 0.20 |
| Phosphorus (P) | ≤ 0.10 |
| Chromium (Cr) | ≤ 0.10 |

The phosphorus content is limited to less than 0.1% in parts that will undergo additional treatment or that will operate at low temperatures. Sulfur and manganese must be balanced to ensure completely white solidification without formation of primary graphite.

## Mechanical properties

The mechanical properties depend on the matrix microstructure, which can be ferritic (blackheart malleable), pearlitic, or mixed, according to the annealing cycle applied after casting. The tensile strength of the ferritic grade EN‑GJMB‑300‑6 is 300 MPa for nominal diameters of 12 to 15 mm.

### Blackheart malleable (ferritic) according to EN 1562

| Grade | Nominal diameter (mm) | Rm (MPa) | Rp0.2 (MPa) | Elongation A (%) | Brinell hardness (HB) |
|---|---|---|---|---|---|
| EN‑GJMB‑300‑6 | 12 – 15 | 300 | — | 6 | ≤ 150 |
| EN‑GJMB‑350‑10 | 12 – 15 | 350 | 200 | 10 | ≤ 150 |

### Pearlitic malleable (indicative values)

| Grade | Nominal diameter (mm) | Rm (MPa) | Rp0.2 (MPa) | Elongation A (%) | Brinell hardness (HB) |
|---|---|---|---|---|---|
| EN‑GJMB‑450‑6 | 12 – 15 | 450 | 270 | 6 | 150 – 200 |
| EN‑GJMB‑550‑4 | 12 – 15 | 550 | 340 | 4 | 180 – 230 |
| EN‑GJMB‑650‑2 | 12 – 15 | 650 | 430 | 2 | 210 – 260 |
| EN‑GJMB‑700‑2 | 12 – 15 | 700 | 530 | 2 | 240 – 290 |

The yield strength in ferritic grades is around 60‑65% of the tensile strength. Malleable cast iron retains good ductility even in thin sections and exhibits a lower ductile-to-brittle transition temperature than other nodular cast irons due to its lower silicon content.

## Physical and thermal properties

The density of malleable cast iron is approximately 7.20 to 7.35 g/cm³. The properties vary slightly according to the matrix, offering a balanced combination of strength and toughness.

| Property | Typical value (ferritic) | Typical value (pearlitic) | Units |
|---|---|---|---|
| Density | 7.20 – 7.35 | 7.25 – 7.40 | g/cm³ |
| Elastic modulus (E) | 165 – 175 | 170 – 185 | GPa |
| Poisson's ratio | 0.26 | 0.26 | — |
| Coefficient of thermal expansion (20‑100 °C) | 10.5 – 11.0 | 11.0 – 12.0 | 10⁻⁶ /K |
| Thermal conductivity at 20 °C | 50 – 55 | 40 – 45 | W/(m·K) |
| Specific heat (20‑200 °C) | 460 – 500 | 460 – 500 | J/(kg·K) |
| Maximum continuous service temperature | 400 | 350 | °C |

The thermal conductivity of the ferritic matrix is 20‑25% higher than that of the pearlitic matrix, which favors heat dissipation in components such as machinery housings and pipe fittings.

## Heat treatments

Malleable cast iron is produced by a malleabilizing heat treatment applied to white cast iron castings. The process consists of a prolonged annealing that transforms the metastable cementite into tempered carbon nodules (temper graphite) within a ferritic or pearlitic matrix.

The typical ferritic (blackheart) malleabilizing cycle comprises two stages:

1. **First-stage graphitization** – Heating to 900‑980 °C and holding for 30‑60 hours in a neutral atmosphere. The cementite decomposes into austenite and graphite nodules.
2. **Second-stage graphitization** – Controlled cooling to 720‑760 °C and holding for 20‑40 hours to decompose the austenite into ferrite and additional graphite. Final cooling to room temperature is carried out slowly.

To obtain a pearlitic matrix, the second stage is fully or partially suppressed and an air cooling or a subsequent tempering between 600 and 700 °C is applied. The whiteheart malleabilizing treatment is carried out in a decarburizing atmosphere, producing a ferritic surface with a carbon gradient toward the core.

The total absence of graphite before the treatment is critical; any indication of primary graphite ("mottling") compromises the final properties. Parts thicker than 20‑25 mm require special precautions to avoid this defect.

## Weldability and machinability

Malleable cast iron exhibits excellent machinability, especially in the blackheart ferritic grades, whose relatively low yield strength and soft matrix favor chip removal. Machinability is comparable or slightly superior to that of gray cast iron of similar hardness.

Weldability is limited. Brazing processes with brass or copper-phosphorus filler metals can be applied, obtaining satisfactory joints in components not subjected to high mechanical loads. Fusion welding is not recommended because the localized heat can transform the tempered graphite into cementite, generating brittle zones in the heat-affected zone and compromising joint integrity.

If fusion welding becomes unavoidable, uniform preheating to 500‑600 °C, nickel or iron-nickel electrodes, and controlled slow cooling are required, in addition to a subsequent stress-relief annealing. Even so, the strength and ductility in the welded zone will be lower than those of the base material.

## Applications by industry

Malleable cast iron occupies a specific niche in small and medium-sized parts with wall thicknesses below 6.35 mm (0.25 inches), where other nodular cast irons present difficulties due to premature carbide formation during rapid cooling.

### Agricultural machinery and tillage equipment
Plowshare supports, steering arms, drag chain links, forks, and low-speed gears.

### Pipe and conduit fittings
Threaded connections up to 4 inches, fittings, elbows, tees, plugs, low-pressure flanges, and valve bodies for water, gas, and steam at moderate temperatures.

### Railway and overhead line sector
Suspension clamps, catenary hardware, insulator supports, track components, and signaling parts where toughness and weather resistance are required.

### Hand tools and hardware
Adjustable wrenches, vise jaws, mechanical jack bodies, hinges, fence brackets, and construction hardware where the ability to bend without fracture is exploited.

### Electrical industry
Mechanism boxes, solenoid valve housings, switch arms, cable clamps, and electrical line accessories.

Malleable cast iron can undergo cold forming operations after casting, such as stamping for straightening, bending, or coining, an advantage over other brittle cast irons.

## Equivalent designations

| Standard | Basic ferritic grade | Medium pearlitic grade |
|---|---|---|
| EN 1562 (Symbol) | EN‑GJMB‑300‑6 | EN‑GJMB‑550‑4 |
| EN 1562 (Number) | EN‑JM1110 | EN‑JM1150 |
| ISO 5922 | B30‑06 | P55‑04 |
| ASTM A47 (American) | Grade 32510 | — |
| ASTM A220 (American) | — | Grade 50005 |
| JIS G 5705 (Japanese) | FCMB 30‑06 | FCMP 55‑04 |
| GB/T 9440 (Chinese) | KTH 300‑06 | KTZ 550‑04 |

Equivalence between standards is approximate and must be verified for each specific composition or property requirement. American ASTM numerical designations differ from European ones in nomenclature but are functionally interchangeable in most cases.

## Comparison with similar materials

| Property | Malleable cast iron ferritic | Ductile cast iron ferritic (GJS‑400‑15) | Gray cast iron (GJL‑250) | Carbon steel (0.2% C) |
|---|---|---|---|---|
| Tensile strength (MPa) | 300 – 400 | 400 – 430 | 200 – 300 | 400 – 550 |
| Yield strength (MPa) | 180 – 230 | 250 – 290 | — | 250 – 350 |
| Elongation (%) | 6 – 12 | 15 – 20 | < 1 | 25 – 35 |
| Elastic modulus (GPa) | 165 – 175 | 170 – 175 | 90 – 120 | 205 – 210 |
| Brinell hardness (HB) | 130 – 150 | 140 – 170 | 170 – 210 | 120 – 160 |
| Low-temperature toughness | Excellent | Good | Poor | Good |
| Vibration damping | Good | Moderate | Excellent | Low |
| Machinability | Excellent | Very good | Excellent | Good |
| Weldability | Limited (brazing) | Limited | Very limited | Excellent |
| Minimum reliable thickness (mm) | 3 – 6 | 8 – 12 | 3 – 5 | — |
| Relative production cost | Medium‑high | Medium | Low | Low‑medium |

Malleable cast iron occupies an intermediate position. Compared to gray cast iron, it offers far superior ductility and toughness, but at a higher cost. Compared to ferritic ductile iron, it better withstands thin sections (below 6‑8 mm) and exhibits a lower ductile-to-brittle transition temperature due to its lower silicon content. However, ductile iron surpasses it in elongation and in unit production cost because it does not require the long malleabilizing cycle.

## Limitations and design considerations

The maximum wall thickness is limited to approximately 25‑30 mm to avoid the formation of primary graphite during solidification. In thicker sections, the cooling rate is insufficient to guarantee a completely white structure, leading to a defect known as "mottled iron" that degrades the final mechanical properties.

The malleabilizing cycle is long and energy-intensive: 48‑100 total hours depending on the grade and thickness. This factor makes the finished part more expensive compared to alternatives such as ductile iron or low-carbon steel, so its use is justified only when the following are simultaneously required:

- Thin wall thicknesses (less than 8 mm)
- Good ductility and low-temperature toughness
- Pressure resistance (leak tightness)
- Post-casting cold deformation capability

The sensitivity to strain rate is low, allowing cold stamping, bending, or coining operations without risk of brittle fracture, an advantage over other cast irons.

High-production malleable cast iron parts require rigorous control of composition, especially the Mn/S ratio and residual elements such as chromium, boron, or tellurium, which stabilize carbides and can inhibit graphitization during annealing.

## Frequently Asked Questions (FAQ)

### What is the yield strength of ferritic malleable cast iron?
Ferritic malleable cast iron grade EN‑GJMB‑350‑10 has a yield strength Rp0.2 of 200 MPa for nominal diameters of 12 to 15 mm. In the stronger pearlitic grades such as EN‑GJMB‑650‑2, the yield strength reaches 430 MPa.

### What is the difference between malleable cast iron and ductile cast iron?
Both have graphite in spheroidal form, but in malleable iron the tempered carbon nodules are obtained through a 48‑100 hour heat treatment after white casting, while in ductile iron spheroidization is achieved directly in the liquid state by adding magnesium. Malleable iron performs better in thin sections (3‑6 mm) and has better low-temperature toughness, but its process is longer and more expensive.

### How is malleable cast iron welded?
Fusion welding is not recommended for structural applications. The usual joining method is brazing with brass or Cu‑P fillers. If fusion welding is unavoidable, preheating to 500‑600 °C, Ni or Fe‑Ni electrodes, and slow cooling are required, although the joint strength will be reduced compared to the base material.

### What is the maximum service temperature of malleable cast iron?
The maximum continuous service temperature is 400 °C for ferritic grades and 350 °C for pearlitic grades. Above these values, the tempered carbon tends to redissolve, degrading the structure and mechanical properties.

### Which type of malleable cast iron offers the greatest ductility?
Blackheart malleable cast iron with a fully ferritic matrix (grades EN‑GJMB‑350‑10 or ASTM 32510) offers the highest elongation, up to 10‑12%. This grade is intended for applications where leak tightness pressure takes precedence over high mechanical strength.

### In which applications is malleable cast iron preferred over gray cast iron?
It is preferred when ductility, impact resistance, and the ability to withstand deformation without fracture are needed. Typical examples are threaded pipe fittings, overhead line hardware, hand tools, and agricultural machinery parts requiring high toughness. Gray cast iron is more economical but does not tolerate any degree of plastic deformation or significant impacts.

## References
- **azom.com**: https://www.azom.com/article.aspx?ArticleID=3864
- **engineeringtoolbox.com**: https://www.engineeringtoolbox.com/cast-iron-d_1163.html
- **steelnumber.com**: https://www.steelnumber.com/en/steel_composition_eu.php?name_id=1558

File: src/content/docs/en/materials/metal-densities-comparison.md
---
title: "Comparative metal densities"
sidebar:
  label: "Comparative metal densities"
description: "Technical reference: Comparative metal densities"
keywords: ["metal alloy densities comparison table g/cm3", "materials"]
category: "materials"
topic: "cross-reference"
subcategory: "density"
skill: "material-data-comparison"
launch_phase: 1
last_updated: "2026-07-21"
verified: true
---

## Metal density table

| Metal or alloy | Density (g/cm³) | Density (kg/m³) |
| --- | --- | --- |
| Aluminum | 2.70 | 2700 |
| Aluminum alloy 1100 | 2.72 | 2720 |
| Aluminum alloy 2024-T6 | 2.77 | 2770 |
| Aluminum alloy 6061 | 2.72 | 2720 |
| Aluminum alloy 7050 | 2.80 | 2800 |
| Aluminum alloy 7178 | 2.83 | 2830 |
| Beryllium | 1.85 | 1840 |
| Aluminum bronze (3-10% Al) | 7.70 - 8.70 | 7700 - 8700 |
| Manganese bronze | 8.36 | 8359 |
| Phosphor bronze | 8.78 - 8.92 | 8780 - 8920 |
| Copper | 8.96 | 8940 |
| Cast iron | 6.80 - 7.80 | 6800 - 7800 |
| Inconel | 8.50 | 8497 |
| Brass 60/40 | 8.52 | 8520 |
| Yellow brass | 8.47 | 8470 |
| Cartridge brass (70% Cu, 30% Zn) | 8.53 | 8530 |
| Magnesium | 1.74 | 1738 |
| Molybdenum | 10.19 | 10188 |
| Monel | 8.36 - 8.84 | 8360 - 8840 |
| Nickel | 8.91 | 8908 |
| Gold | 19.32 | 19320 |
| Silver | 10.49 | 10490 |
| Platinum | 21.40 | 21400 |
| Lead | 11.34 | 11340 |
| Titanium | 4.51 | 4500 |
| Titanium Ti6Al4V Grade 5 | 4.43 - 4.51 | 4429 - 4512 |
| Tungsten | 19.60 | 19600 |
| Stainless steel | 7.48 - 8.00 | 7480 - 8000 |
| Carbon steel | 7.85 | 7850 |
| Zinc | 7.14 | 7135 |

**Unit conversion note:** 1 g/cm³ equals 1000 kg/m³. To convert to lb/ft³, multiply kg/m³ by 0.0624. To convert to lb/in³, multiply kg/m³ by 0.000036127. The reference temperature for density values is near room temperature (20 °C), unless otherwise stated.

## Key performance points

The density of commercial metals spans a range greater than one order of magnitude, from 1.74 g/cm³ for magnesium to 21.40 g/cm³ for platinum. The lightest structural metals —magnesium, aluminum and titanium— have densities between 1.74 and 4.51 g/cm³, making them suitable for aerospace and transportation applications where strength-to-weight ratio is critical.

Medium density metals, such as steel (7.85 g/cm³), copper (8.96 g/cm³) and nickel (8.91 g/cm³), form the backbone of construction, industrial machinery and electrical infrastructure. Copper-based alloys, such as bronzes and brasses, fall in the range of 7.70 to 8.92 g/cm³, combining moderate density with excellent corrosion resistance and conductivity.

At the upper end of the scale, dense metals find application in radiation shielding, counterweights and armor-piercing ammunition. Tungsten, at 19.60 g/cm³, and lead, at 11.34 g/cm³, are the most widely used industrially due to their relatively low cost. Precious metals such as gold (19.32 g/cm³) and platinum (21.40 g/cm³) exhibit the highest densities among metals in common use.

The density of an alloy can differ significantly from that of its base metals, requiring consideration of the chemical composition and manufacturing process. For example, commercially pure titanium has a density of 4.51 g/cm³, while the Ti6Al4V Grade 5 alloy ranges between 4.43 and 4.51 g/cm³ depending on the heat treatment.

## Reference physical and mechanical properties

Physical and mechanical properties vary considerably among metal families and are indirectly correlated with density. The following table presents reference values for the Ti6Al4V Grade 5 alloy, representative of a high-performance light alloy, as an example of property integration:

| Property | Minimum value (SI) | Maximum value (SI) | Unit (SI) | Minimum value (Imperial) | Maximum value (Imperial) | Unit (Imperial) |
| --- | --- | --- | --- | --- | --- | --- |
| Density | 4.429 | 4.512 | g/cm³ | 276.5 | 281.7 | lb/ft³ |
| Young's modulus | 110 | 119 | GPa | 15.95 | 17.26 | 10⁶ psi |
| Tensile strength | 862 | 1200 | MPa | 125.0 | 174.0 | ksi |
| Yield strength | 786 | 910 | MPa | 114.0 | 132.0 | ksi |
| Compressive strength | 848 | 1080 | MPa | 123.0 | 156.6 | ksi |
| Hardness | 3370 | 3730 | MPa | 488.8 | 541.0 | ksi |
| Shear modulus | 40 | 45 | GPa | 5.80 | 6.53 | 10⁶ psi |
| Poisson's ratio | 0.31 | 0.37 | — | 0.31 | 0.37 | — |
| Fracture toughness | 84 | 107 | MPa·m½ | 76.4 | 97.4 | ksi·in½ |
| Ductility | 0.05 | 0.18 | — | 0.05 | 0.18 | — |
| Fatigue limit | 529 | 566 | MPa | 76.7 | 82.1 | ksi |
| Melting point | 1878 | 1933 | K | 2921 | 3019 | °F |
| Thermal conductivity | 7.1 | 7.3 | W/m·K | 4.11 | 4.22 | BTU·ft/h·ft²·°F |
| Thermal expansion | 8.7 | 9.1 | 10⁻⁶/K | 15.66 | 16.38 | 10⁻⁶/°F |
| Specific heat | 553 | 570 | J/kg·K | 0.428 | 0.441 | BTU/lb·°F |
| Electrical resistivity | 168 | 170 | 10⁻⁸ Ω·m | 168 | 170 | 10⁻⁸ Ω·m |

The corrosion resistance of the Ti6Al4V Grade 5 alloy is excellent, with a rating of 5 (scale 1-5) for fresh water, seawater, organic solvents, weak acids, weak alkalis and UV radiation. It has a rating of 4 for strong acids, strong alkalis and oxidation at 500 °C. Wear resistance is moderate, with a rating of 3.

## Industrial applications by density class

| Metal class | Density range (g/cm³) | Representative metals | Main applications |
| --- | --- | --- | --- |
| Light metals | 1.74 – 4.51 | Magnesium, Aluminum, Titanium | Aerospace, automotive, medical devices, sporting equipment |
| Medium density metals | 7.14 – 8.96 | Steel, Copper, Nickel, Zinc, Brass | Construction, machinery, electrical conductors, piping |
| Heavy metals | 10.49 – 13.31 | Silver, Lead, Palladium, Hafnium | Radiation shielding, counterweights, batteries, electrical contacts |
| Very high density metals | 19.32 – 21.40 | Gold, Tungsten, Platinum | Armor-piercing ammunition, aircraft balancing, jewelry, crucibles |

The selection of a metal for a specific application requires balancing density with other properties such as mechanical strength, elastic modulus, corrosion resistance and, notably, cost. Aluminum, with a density of 2.70 g/cm³, dominates the transportation sector due to its combination of low weight, reasonable strength and moderate cost. Titanium, at 4.51 g/cm³, offers tensile strength comparable to many steels with 43% less weight, although its cost limits its use to high-value-added applications.

For ionizing radiation shielding, lead (11.34 g/cm³) is the most widespread option in medical and industrial environments because of its high density, low cost and ease of forming. In applications requiring higher density and a higher melting point, such as high-performance electrical contacts, tungsten (19.60 g/cm³) is the reference material.

## Comparison with similar materials

Within the same base metal family, density can vary appreciably depending on the alloying elements and manufacturing process. For aluminum alloys, density ranges from 2.64 g/cm³ for casting alloy 360 to 2.83 g/cm³ for high-strength alloy 7178. The addition of copper, zinc and magnesium as alloying elements tends to increase the density relative to pure aluminum (2.70 g/cm³), although in all cases it remains below 2.85 g/cm³.

Stainless steels have a density range between 7.48 and 8.00 g/cm³, with austenitic grades (such as 304 and 316) slightly denser than ferritic grades due to their higher nickel and chromium content. Carbon steel, at 7.85 g/cm³, lies in the middle of this interval.

Among bronzes, density varies significantly according to tin and aluminum content. Aluminum bronzes with low aluminum content are around 7.70 g/cm³, while phosphor bronzes reach up to 8.92 g/cm³, close to the density of pure copper (8.96 g/cm³). Brass 60/40 (8.52 g/cm³) and cartridge brass (8.53 g/cm³) have very similar densities, reflecting their predominantly copper composition with zinc as the main alloying element.

Nickel-based superalloys, such as Inconel (8.50 g/cm³), have a lower density than pure nickel (8.91 g/cm³) due to the presence of elements such as chromium and iron in their composition, which is advantageous in high-temperature aerospace applications.

## Frequently Asked Questions (FAQ)

### What is the industrial metal with the highest density?

Tungsten, with a density of 19.60 g/cm³, is the metal with the highest density used industrially, followed by gold at 19.32 g/cm³. Osmium (22.61 g/cm³) and iridium (22.65 g/cm³) have higher densities but their scarcity and cost drastically limit their applications, restricting them to special very high hardness alloys. In radiation shielding applications where weight is a functional factor, lead (11.34 g/cm³) remains the predominant choice due to its cost-density ratio.

### What is the weight difference between an aluminum part and an equivalent steel part?

An aluminum part weighs approximately 65% less than a geometrically identical part made of carbon steel (density 7.85 g/cm³ vs. 2.70 g/cm³). This difference has driven the progressive replacement of steel by aluminum in automotive bodies, aerospace structures and transportation components, achieving mass reductions of up to two-thirds without modifying the volumetric design of the component.

### What is the density of titanium alloy Ti6Al4V Grade 5?

The density of Ti6Al4V Grade 5 alloy is in the range of 4.43 to 4.51 g/cm³, equivalent to a value between 277 and 282 lb/ft³. This density is approximately 43% lower than that of steel and 60% higher than that of aluminum, placing titanium as the material of choice when the maximum strength-to-weight ratio is required in high-performance structural applications.

### In what density range do stainless steels fall?

Stainless steels have densities between 7.48 and 8.00 g/cm³, varying according to their microstructure: ferritic grades tend toward the lower end of the range, while austenitic grades, with higher nickel and chromium content, reach the upper values. This variation, although moderate in percentage terms, can be relevant in the design of large structures or components subject to strict mass requirements.

### How are density units converted between the metric and imperial systems?

The fundamental conversion factor is 1 kg/m³ = 0.0624 lb/ft³. To convert g/cm³ to kg/m³ simply multiply by 1000, so 8.96 g/cm³ equals 8960 kg/m³ or 559 lb/ft³. In the reverse direction, a density expressed in lb/ft³ is converted to kg/m³ by multiplying by 16.018. The relationship with lb/in³ is 1 kg/m³ = 0.000036127 lb/in³, so 7850 kg/m³ equals 0.284 lb/in³.

### What is the lightest structural metal commercially available?

Magnesium, with a density of 1.74 g/cm³, is the lightest structural metal in commercial use, followed by beryllium at 1.85 g/cm³. Magnesium alloys such as AZ31B (1.77 g/cm³) are used in electronic device housings, automotive components and aerospace structures where each gram of reduction is critical. The main limiting factor for its adoption is its lower corrosion resistance compared to aluminum.

## Sources

- **azom.com**: https://www.azom.com/properties.aspx?ArticleID=1547
- **engineeringtoolbox.com**: https://www.engineeringtoolbox.com/metal-alloys-densities-d_50.html

## References
- **azom.com**: https://www.azom.com/properties.aspx?ArticleID=1547
- **engineeringtoolbox.com**: https://www.engineeringtoolbox.com/metal-alloys-densities-d_50.html
