Repository: sha5dow/mechdatum

File: src/content/docs/en/materials/metal-melting-points.md
---
title: "Metal melting points"
sidebar:
  label: "Metal melting points"
description: "Technical reference: Metal melting points"
keywords: ["metal melting points temperature comparison", "materials"]
category: "materials"
topic: "cross-reference"
subcategory: "melting-points"
skill: "material-data-comparison"
launch_phase: 1
last_updated: "2026-07-21"
verified: true
---

## Chemical Composition
Aluminum, with a commercial purity greater than 99.0 %, is the most abundant non-ferrous metal in the Earth's crust.

| Metal / Alloy | Typical Composition (mass %) |
| --- | --- |
| Platinum (Pt) | Pt ≥ 99.95 |
| Aluminum (Al) | Al ≥ 99.0 |
| Copper (Cu) | Cu ≥ 99.9 |
| Pure Iron (Fe) | Fe ≥ 99.8 |
| Carbon steel P245GH | C ≤ 0.16; Mn 0.60‑1.20; Si ≤ 0.35; P ≤ 0.025; S ≤ 0.015; balance Fe |
| Stainless steel 304 (X5CrNi18‑10) | C ≤ 0.07; Cr 17.5‑19.5; Ni 8.0‑10.5; Mn ≤ 2.0; Si ≤ 1.0; balance Fe |
| Yellow brass (Cu‑Zn) | Cu ~65, Zn ~35 |
| Aluminum bronze (Cu‑Al) | Cu ~88‑92, Al ~6‑8, Fe and Ni traces |
| Aluminum alloy 6061 | Al ~97.9; Mg 0.8‑1.2; Si 0.4‑0.8; Cu 0.15‑0.40; Cr 0.04‑0.35 |

## Mechanical Properties (by heat treatment condition)
Annealed platinum exhibits a tensile strength of 125 to 165 MPa (18 100–23 900 psi) with an elongation at break of 35 %.

| Material | Condition | Yield Strength (MPa) | Tensile Strength (MPa) | Elongation (%) | Brinell Hardness (HB) |
| --- | --- | --- | --- | --- | --- |
| Platinum (Pt) | Annealed | 50‑70 | 125‑165 | 35 | 40‑50 |
| Steel P245GH | Normalized | ≥ 245 | 410‑530 | ≥ 24 | 120‑160 |
| Stainless steel 304 | Annealed | ≥ 205 | 515‑720 | ≥ 40 | 150‑200 |
| Aluminum 6061‑T6 | Artificially aged | ≥ 240 | ≥ 260 | ≥ 10 | 95 |
| Yellow brass C26000 | Annealed | 75‑150 | 280‑350 | 55 | 50‑70 |

*Note:* Alloy values correspond to typical delivery conditions according to EN 10222‑2 and ASTM standards.

## Physical Properties
Copper has a melting point of 1084 °C (1983 °F), one of the highest among metals used in electrical applications.

### Melting Points of Common Metals and Alloys

| Metal / Alloy | Melting Temperature (°C) | Melting Temperature (°F) |
| --- | --- | --- |
| Aluminum | 660 | 1220 |
| Aluminum alloy | 463 – 671 | 865 – 1240 |
| Antimony | 630 | 1166 |
| Beryllium | 1285 | 2345 |
| Aluminum bronze | 1027 – 1038 | 1881 – 1900 |
| Cadmium | 321 | 610 |
| Chromium | 1860 | 3380 |
| Cobalt | 1495 | 2723 |
| Copper | 1084 | 1983 |
| Cupronickel | 1170 – 1240 | 2138 – 2264 |
| Tin | 232 | 450 |
| Wrought iron | 1482 – 1593 | 2700 – 2900 |
| Gray cast iron | 1127 – 1204 | 2061 – 2200 |
| Ductile iron | 1149 | 2100 |
| Iridium | 2450 | 4442 |
| Admiralty brass | 900 – 940 | 1652 – 1724 |
| Yellow brass | 930 | 1706 |
| Red brass | 1000 | 1832 |
| Magnesium | 650 | 1202 |
| Manganese | 1244 | 2271 |
| Mercury | −38.86 | −37.95 |
| Molybdenum | 2620 | 4748 |
| Monel | 1300 – 1350 | 2372 – 2462 |
| Nickel | 1453 | 2647 |
| Niobium (Columbium) | 2470 | 4478 |
| 24K Gold | 1063 | 1945 |
| Palladium | 1555 | 2831 |
| Platinum | 1768.3 | 3214.9 |
| Lead | 327.5 | 621.5 |
| Potassium | 63.3 | 145.9 |
| Rhenium | 3186 | 5767 |
| Rhodium | 1965 | 3569 |
| Sodium | 97.83 | 208.09 |
| Solder 50‑50 (Sn‑Pb) | 215 | 419 |
| Carbon steel | 1425 – 1540 | 2597 – 2800 |
| Stainless steel | 1510 | 2750 |
| Tantalum | 2980 | 5396 |
| Titanium | 1670 | 3038 |
| Tungsten | 3400 | 6152 |
| Vanadium | 1900 | 3452 |
| Zinc | 419.5 | 787.1 |
| Zirconium | 1854 | 3369 |

**Selected Densities**  

| Material | Density (g/cm³) | Density (lb/in³) |
| --- | --- | --- |
| Platinum | 21.45 | 0.775 |
| Gold | 19.32 | 0.698 |
| Lead | 11.34 | 0.410 |
| Copper | 8.96 | 0.324 |
| Steel | 7.85 | 0.284 |
| Aluminum | 2.70 | 0.098 |
| Magnesium | 1.74 | 0.063 |

## Thermal Properties
The thermal conductivity of platinum is 69.1 W/m·K (480 BTU·in/h·ft²·°F), lower than that of copper (401 W/m·K), which limits its use in heat sinks.

| Material | Thermal Conductivity (W/m·K) | Coefficient of Thermal Expansion (µm/m·°C) | Specific Heat (J/kg·K) |
| --- | --- | --- | --- |
| Platinum | 69.1 | 9.10 | 133 |
| Aluminum (pure) | 237 | 23.1 | 897 |
| Copper | 401 | 16.5 | 385 |
| Carbon steel | 50 | 11.7 | 490 |
| Stainless steel 304 | 16.2 | 17.3 | 500 |
| Brass (70Cu‑30Zn) | 120 | 20.0 | 380 |

## Applications by Industry
More than 25 % of consumer goods contain platinum, highlighting its use in jewelry, automotive catalysts, and medical devices.

| Material | Industry | Representative Applications |
| --- | --- | --- |
| Platinum | Jewelry, automotive, chemical, medical | Catalysts, oxygen sensors, surgical instruments, high-reliability electrical contacts |
| Aluminum | Aerospace, construction, packaging | Fuselages, structural profiles, beverage cans, heat exchangers |
| Copper | Electrical, construction, plumbing | Electrical conductors, pipes, roofing, heat sinks |
| Carbon steel | Construction, automotive, machinery | Beams, body panels, gears, pressure vessels per EN 10222‑2 |
| Stainless steel | Food, medical, chemical | Sanitary tanks, surgical instruments, heat exchangers in corrosive environments |
| Brass | Plumbing, decoration, ammunition | Valves, faucets, musical instruments, cartridge cases |
| Tungsten | Aerospace, electrical, defense | Light bulb filaments, TIG welding electrodes, armor-piercing projectiles, furnace components |

## Comparison with Similar Materials
Tungsten, with a melting point of 3400 °C (6152 °F), exceeds that of iron by more than 1600 °C and that of titanium by almost 1200 °C.

| Metal | Melting Point (°C) | Relative Price | Density (g/cm³) | Tensile Strength (MPa) |
| --- | --- | --- | --- | --- |
| Tungsten | 3400 | Medium | 19.25 | 550‑620 (rod) |
| Rhenium | 3186 | Very high | 21.02 | 1070 (annealed) |
| Osmium | 3025 | High | 22.59 | 1500 (approx.) |
| Tantalum | 2980 | High | 16.69 | 150‑200 (annealed) |
| Molybdenum | 2620 | Medium | 10.28 | 485‑690 |
| Platinum | 1768.3 | Very high | 21.45 | 125‑165 |
| Titanium | 1670 | High | 4.51 | 240‑550 |
| Iron | 1538 | Low | 7.87 | 180‑250 (pure) |
| Gold | 1063 | High | 19.32 | 120‑220 |

**Comparative advantages:**  

- Tungsten is irreplaceable when maximum temperature resistance is required, but its high density and brittleness limit its machinability.  
- Platinum offers a unique combination of corrosion resistance, ductility, and an intermediate melting point, making it ideal in aggressive chemical environments and high-temperature applications such as thermocouples.  
- Titanium has an excellent strength-to-weight ratio and a sufficient melting point for aerospace applications, although it is more reactive at high temperatures.  
- Gold, although with a lower melting point, is the standard for high-reliability electrical connections due to its chemical inertness.

## Frequently Asked Questions (FAQ)

### Which metal has the highest melting point?
Tungsten has the highest melting point among pure metals, at 3400 °C (6152 °F), used in filaments and electrodes.

### Which metal melts at the lowest temperature?
Mercury is the metal with the lowest melting point, −38.86 °C (−37.95 °F), being liquid at room temperature.

### At what temperature does stainless steel melt?
Stainless steel has a melting point of approximately 1510 °C (2750 °F), which requires induction or electric arc furnaces for casting.

### What is the melting point of aluminum?
The melting point of pure aluminum is 660 °C (1220 °F), which allows its casting in gas or electric resistance furnaces.

### How does alloying affect the melting point?
The addition of alloying elements generally reduces the melting point; for example, brass melts between 900 and 940 °C (1652‑1724 °F), a temperature lower than that of pure copper (1084 °C).

### Why is knowing melting points important in industry?
The melting point determines casting, welding, and forming processes; for example, carbon steel is forged between 1425 and 1540 °C (2597‑2800 °F), depending on its carbon content.

## References
- **azom.com**: https://www.azom.com/article.aspx?ArticleID=9235
- **engineeringtoolbox.com**: https://www.engineeringtoolbox.com/melting-temperature-metals-d_860.html
- **steelnumber.com**: https://www.steelnumber.com/en/standard_steel_comparison_eu.php?gostname_id=48

File: src/content/docs/en/materials/monel-400-properties.md
---
title: "Monel 400 properties"
sidebar:
  label: "Monel 400"
description: "Technical reference: Monel 400 properties"
keywords: ["Monel 400 nickel copper alloy properties", "materials"]
category: "materials"
topic: "non-ferrous-metals"
subcategory: "nickel-alloys"
skill: "material-properties"
launch_phase: 1
last_updated: "2026-07-21"
verified: true
---

## Chemical composition

| Element | Content (mass %) |
| --- | --- |
| Nickel (Ni) | Balance (min. ~63) |
| Copper (Cu) | 28 – 34 |
| Iron (Fe) | ≤ 2.5 |
| Manganese (Mn) | ≤ 2.0 |
| Silicon (Si) | ≤ 0.5 |
| Carbon (C) | ≤ 0.3 |
| Sulfur (S) | ≤ 0.024 |

## Physical properties

| Property | SI Value | Imperial Value |
| --- | --- | --- |
| Density | 8.8 g/cm³ | 0.318 lb/in³ |
| Melting range | 1300 – 1350 °C | 2370 – 2460 °F |
| Electrical conductivity | 34 % IACS | 34 % IACS |
| Hardness (annealed) | 65 HRB | 65 HRB |

## Mechanical properties

| Property | Condition | SI Value | Imperial Value |
| --- | --- | --- | --- |
| Tensile strength | Annealed | 517 – 620 MPa | 75 – 90 ksi |
| Yield strength (0.2 %) | Annealed | 172 – 345 MPa | 25 – 50 ksi |
| Modulus of elasticity | All | 179 GPa | 26 000 ksi |
| Poisson's ratio | All | 0.32 | 0.32 |

## Thermal properties

| Property | SI Value | Imperial Value |
| --- | --- | --- |
| Thermal conductivity (20 °C) | 21.8 W/m·K | 12.6 BTU·ft/(h·ft²·°F) |
| Linear expansion coefficient (20–100 °C) | 13.9 μm/m·°C | 7.72 μin/in·°F |
| Specific heat | 427 J/kg·K | 0.102 BTU/lb·°F |
| Melting range | 1300 – 1350 °C | 2370 – 2460 °F |

The conductivity, expansion and specific heat values come from general technical literature for Monel 400.

## Equivalent designations and standards

| Designation / Standard | Description |
| --- | --- |
| UNS N04400 | Unified numbering system |
| AMS 4574 | Aerospace material specification |
| AMS 4675 | Wire or bar for rivets |
| AMS 4731 | Seamless tube |
| ASTM B163 | Tube for condensers and heat exchangers |
| ASTM B165 | Seamless pipe |
| ASTM F96 | Product specification for forging |

## Manufacturing and heat treatments

| Process | Details |
| --- | --- |
| Hot working | 648 – 1176 °C (1200 – 2150 °F) |
| Annealing | 760 – 980 °C (1400 – 1800 °F), controlled cooling |
| Cold working | High work hardening capacity; progressive reductions recommended |
| Forging | Controlled procedures, uniform preheating |
| Machinability | Difficult – work hardens rapidly during cutting; use low speeds and reduced feeds |

## Weldability

Monel 400 readily accepts the most common processes: shielded metal arc welding (SMAW), gas tungsten arc welding (GTAW / GMAW) and submerged arc welding (SAW). Consumables of similar composition (e.g., ERNiCu-7) are recommended, along with thorough pre-cleaning to avoid sulfur or lead contamination.

## Corrosion resistance

| Medium / Condition | Behavior of Monel 400 |
| --- | --- |
| Seawater (static and high flow) | Very resistant; noble position in galvanic series (close to Inconel 625) |
| Hydrofluoric acid (HF) | Exceptional resistance at all concentrations up to boiling point |
| Sulfuric acid (reducing) | Satisfactory resistance in absence of oxidizing agents |
| Hydrochloric acid | Good resistance at moderate concentrations without aeration |
| Chlorides and stress cracking | Virtually immune to stress cracking in presence of chlorides |
| Alkaline environments | Excellent resistance to caustic solutions up to elevated temperatures |

## Applications

| Industry | Examples of use |
| --- | --- |
| Marine | Propeller shafts, seawater valves, anchor cables, filter baskets, tow wire |
| Oil & Gas | Components of alkylation units in contact with HF, process piping, heat exchangers |
| Aerospace | Safety wiring in hot zones, skin sheets on experimental aircraft (e.g., North American X-15) |
| Chemical | Pumps, valves and piping for hydrofluoric acid and caustic solutions |
| Instrumentation | Magnetic field detector housings, non-magnetic anchors for minesweepers |

## Comparison with similar materials

| Property | Monel 400 | Monel K‑500 | Stainless steel 316 | Hastelloy C‑276 | Titanium grade 2 |
| --- | --- | --- | --- | --- | --- |
| Tensile strength (MPa) | 517–620 | 965–1240 | 515–690 | 690–830 | 345–490 |
| Density (g/cm³) | 8.8 | 8.5 | 8.0 | 8.9 | 4.5 |
| Seawater resistance | Excellent | Excellent | Good (risk of pitting) | Excellent | Excellent |
| HF resistance | Exceptional | Exceptional | Limited | Excellent | Moderate |
| Relative cost | High | Very high | Low | Very high | High |

## Frequently Asked Questions (FAQ)

### What is the maximum tensile strength of Monel 400 in the annealed condition?
   The tensile strength in the annealed condition can reach 620 MPa (90 ksi), allowing its use in structural components subjected to moderate loads.

### Up to what temperature does Monel 400 maintain adequate mechanical properties?
   Monel 400 retains good strength and toughness up to approximately 540 °C (1000 °F) in continuous service in oxidizing atmospheres, and at cryogenic temperatures down to –196 °C it does not exhibit a ductile-to-brittle transition.

### What is the density of Monel 400?
   The density of Monel 400 is 8.8 g/cm³ (0.318 lb/in³), a value slightly higher than that of common stainless steels.

### Is it possible to weld Monel 400 with conventional processes?
   Yes, Monel 400 can be welded using processes such as SMAW, GTAW, GMAW and SAW with compatible filler metals (e.g., ERNiCu-7), provided the surfaces are properly cleaned.

### What resistance does Monel 400 offer against hydrofluoric acid?
   Monel 400 resists all concentrations of hydrofluoric acid up to the boiling point, being one of the few engineering alloys that can withstand prolonged exposures to this acid under reducing conditions.

### What is the modulus of elasticity of Monel 400?
   The modulus of elasticity of Monel 400 is 179 GPa (26 000 ksi), giving it an intermediate stiffness between steels and aluminum alloys.

## References
- **azom.com**: https://www.azom.com/article.aspx?ArticleID=9338
- **engineeringtoolbox.com**: https://www.engineeringtoolbox.com/metals-galvanic-series-seawater-d_1495.html
- **steelnumber.com**: https://www.steelnumber.com/en/steel_alloy_composition_eu.php?name_id=1367

File: src/content/docs/en/materials/nbr-nitrile-properties.md
---
title: "NBR Nitrile rubber properties"
sidebar:
  label: "NBR Nitrile rubber"
description: "Technical reference: NBR Nitrile rubber properties"
keywords: ["NBR nitrile rubber properties specifications", "materials"]
category: "materials"
topic: "polymers"
subcategory: "elastomers"
skill: "material-properties"
launch_phase: 1
last_updated: "2026-07-25"
verified: true
---
Nitrile butadiene rubber (NBR) has a Shore A hardness between 40 and 95, and a continuous service temperature range of -55 °C to 108 °C (-67 °F to 226 °F) depending on the formulation and acrylonitrile (ACN) content. This synthetic elastomer stands out for its excellent resistance to oils, fuels, hydraulic fluids, and many chemicals. Typical density ranges from 0.96 to 1.00 g/cm³ (960–1000 kg/m³). Its combination of mechanical strength, flexibility, and chemical stability makes it a reference material for gaskets, seals, hoses, and sealing components in the automotive, oil & gas, and process industries.

## Chemical Composition
NBR is a random copolymer of acrylonitrile and butadiene. The ratio between the two monomers determines the final properties of the elastomer; the higher the acrylonitrile (ACN) content, the better the oil and solvent resistance, but the lower the low-temperature flexibility. The typical monomer composition of commercial grades is presented below:

| Monomer | Typical Mass Content |
|---|---|
| Acrylonitrile (ACN) | 18 % – 50 % |
| Butadiene | 50 % – 82 % |

In addition to the monomers, formulations include curing agents (sulfur or peroxides), reinforcing fillers such as carbon black or silica, plasticizers, antioxidants, and other processing additives.

## Mechanical Properties by Treatment Condition
The mechanical properties of NBR vary according to the curing system, ACN content, type and loading of reinforcement. The values presented correspond to standard vulcanized compounds reinforced with carbon black, tested at 23 °C (73 °F) according to ISO 37 and ISO 7619 methods.

| Property | Typical Range (metric / imperial) |
|---|---|
| Tensile strength | 5 – 25 MPa / 725 – 3625 psi |
| Elongation at break | 100 – 800 % |
| Shore A hardness | 40 – 95 |
| Modulus at 100% elongation | 2 – 10 MPa / 290 – 1450 psi |
| Tear strength (trouser) | 10 – 40 kN/m / 57 – 228 lbf/in |
| Compression set (70 h / 100 °C) | 10 – 50 % |

For grades with high ACN content (≥ 40 %), the highest values of hardness and tensile strength are obtained, while elongation decreases. Peroxide-cured compounds exhibit better heat aging resistance and lower permanent set than sulfur-cured ones.

## Physical and Thermal Properties
The density of NBR is typically between 0.96 and 1.00 g/cm³ (960–1000 kg/m³), and its usual color is black due to the incorporation of carbon black, although colored grades can be produced.

| Property | Typical Value (metric / imperial) |
|---|---|
| Density | 0.96 – 1.00 g/cm³ / 60 – 62.4 lb/ft³ |
| Glass transition temperature (Tg) (depending on ACN) | -55 to -20 °C / -67 to -4 °F |
| Continuous service range | -55 to 108 °C / -67 to 226 °F |
| Thermal conductivity | 0.25 W/(m·K) / 1.73 BTU·in/(h·ft²·°F) |
| Specific heat | 1.5 – 2.0 kJ/(kg·K) / 0.36 – 0.48 BTU/(lb·°F) |
| Coefficient of linear thermal expansion | 160 – 230 × 10⁻⁶ K⁻¹ / 89 – 128 × 10⁻⁶ in/in/°F |
| Volume resistivity (electrical insulation) | 10¹⁰ – 10¹² Ω·cm |
| Air permeability (24 h, 23 °C) | 0.5 – 2.0 × 10⁻¹⁷ m²/(Pa·s) (approx.) |

Flame resistance is low, and most grades are flammable unless flame retardant additives are incorporated. Water absorption is less than 1 % under ambient conditions, making it suitable for applications with occasional moisture contact.

## Applications
NBR is widely used in sectors where resistance to oils, fuels, and greases is required, together with good elasticity and sealing capability. The main applications by industry are:

**Automotive**
- Fuel and oil hoses.
- Seals, O-rings, and engine shaft seals.
- Diaphragms and membranes in fuel systems.
- Gaskets in transmissions.

**Oil & Gas**
- Seals and gaskets for valves and pumps.
- Hoses for mud and drilling fluids.
- Roller coverings in crude handling systems.
- Expansion joints and flexible connectors.

**General Industrial**
- Chemical protection gloves (laboratories, cleaning, food).
- Roller coverings in graphics and paper industries.
- Extruded profiles for door and window sealing.
- Anti-slip sheets and mats.

**Food and Pharmaceutical**
- Hoses for food liquid transfer (approved grades).
- Gaskets in food processing equipment.
- Metering pump components.

**Aerospace**
- Self-sealing fuel tank seals.
- Static and dynamic seals in hydraulic systems.

## Comparison with Similar Materials
The following table compares representative properties of standard NBR (33 % ACN, 70 Shore A) with other elastomers used in sealing applications.

| Property | NBR | HNBR | EPDM | FKM (standard) |
|---|---|---|---|---|
| Shore A hardness (typical range) | 40 – 95 | 50 – 90 | 40 – 90 | 55 – 90 |
| Temperature range (°C / °F) | -55 to 108 / -67 to 226 | -40 to 165 / -40 to 329 | -50 to 150 / -58 to 302 | -20 to 250 / -4 to 482 |
| Oil and fuel resistance | Excellent | Excellent | Poor | Excellent |
| Weather and ozone resistance | Good | Very Good | Excellent | Excellent |
| Abrasion resistance | Good | Very Good | Good | Moderate |
| Relative cost | Low | Medium | Low | High |

HNBR (hydrogenated nitrile rubber) offers superior thermal and mechanical performance compared to NBR, while maintaining similar chemical resistance, so it is used when service temperatures exceed 120 °C (250 °F). EPDM is preferable for outdoor applications but is not suitable for contact with hydrocarbons. FKM provides the highest thermal and chemical resistance, although its cost is high.

## Frequently Asked Questions (FAQ)

### What is NBR and what is it used for?
NBR (nitrile butadiene rubber) is a synthetic elastomer with excellent resistance to oils, fuels, and greases. It is mainly used in the manufacture of gaskets, seals, hoses, gloves, and molded parts for the automotive, oil & gas, and chemical industries.

### What is the working temperature range of NBR?
NBR can operate continuously between -55 °C and 108 °C (-67 °F to 226 °F), although grades with low acrylonitrile content maintain better low-temperature elasticity, and those with high content exhibit better performance in hot conditions for short periods.

### How resistant is NBR to oils and fuels?
NBR is considered one of the elastomers with the best resistance-to-cost ratio against mineral oils, diesel, gasoline, and petroleum-based hydraulic fluids. Resistance improves as the acrylonitrile content of the polymer increases.

### What is the difference between NBR and HNBR?
HNBR is the hydrogenated version of NBR. This saturation of the polymer chain gives it significantly superior heat, ozone, and aging resistance, with a temperature range up to 165 °C (329 °F), while maintaining similar chemical resistance.

### What is the typical hardness of NBR?
The Shore A hardness of NBR can be formulated over a very wide range, from 40 (very soft) to 95 (hard). The most common values in sealing applications are between 60 and 80 Shore A.

### How does NBR compare to EPDM in automotive applications?
NBR is chosen when the component is in contact with oils or fuels (fuel hoses, engine gaskets), while EPDM is the preferred choice for applications exposed to the weather, such as weatherstripping and coolant hoses, due to its better ozone and atmospheric resistance.

## Sources Consulted

- **azom.com**: https://www.azom.com/article.aspx?ArticleID=1724
- **engineeringtoolbox.com**: https://www.engineeringtoolbox.com/elastomers-rubbers-d_1788.html
- **steelnumber.com**: https://www.steelnumber.com/en/steel_composition_eu.php?name_id=319

File: src/content/docs/en/materials/neoprene-cr-properties.md
---
title: "Neoprene CR properties"
sidebar:
  label: "Neoprene CR"
description: "Technical reference: Neoprene CR properties"
keywords: ["neoprene chloroprene rubber properties", "materials"]
category: "materials"
topic: "polymers"
subcategory: "elastomers"
skill: "material-properties"
launch_phase: 1
last_updated: "2026-07-21"
verified: true
---

## Chemical composition
Neoprene (CR, polychloroprene) is synthesized by free-radical emulsion polymerization of the monomer chloroprene (2‑chloro‑1,3‑butadiene). The main chain consists of repeating units –[CH₂–CCl=CH–CH₂]– with a chlorine content of approximately 40 % by weight, which confers flame and weather resistance.

| Component | Proportion (% by weight) |
| --- | --- |
| Chloroprene | > 95 |
| Comonomers (e.g., sulfur, acids) | < 5 |

Industrial crosslinking is carried out with zinc oxide and thioureas (accelerators) at temperatures between 150 °C and 200 °C, forming crosslinks that fix the elastic structure.

## Mechanical properties
The Shore A hardness of neoprene used for wetsuits is between 30 and 50. Commercial general-purpose vulcanized formulations exhibit a hardness range of 30 to 90 Shore A depending on the reinforcing filler.

| Property | Typical value (SI) | Typical value (Imperial) | Condition |
| --- | --- | --- | --- |
| Hardness | 30 – 90 Shore A | — | Vulcanized |
| Tensile strength | 10 – 25 MPa | 1450 – 3630 psi | Vulcanized |
| Elongation at break | 300 – 700 % | — | Vulcanized |
| Modulus at 300 % | 2 – 10 MPa | 290 – 1450 psi | Vulcanized |
| Tear strength | 20 – 60 N/mm | 114 – 342 pli | Vulcanized |

> The upper values correspond to grades reinforced with carbon black; the lower values to unfilled compounds. Expanded neoprene (closed-cell foam) exhibits tensile strength between 0.5 MPa and 2 MPa (73‑290 psi).

## Physical properties
The density of solid neoprene is 1.23 g/cm³ (77 lb/ft³). Closed-cell foam, used in wetsuits, has a density between 0.1 g/cm³ and 0.3 g/cm³ (6‑19 lb/ft³).

| Property | Value (SI) | Value (Imperial) |
| --- | --- | --- |
| Density (solid) | 1.23 g/cm³ | 77 lb/ft³ |
| Density (foam) | 0.1 – 0.3 g/cm³ | 6 – 19 lb/ft³ |
| Water absorption (24 h, 23 °C) | < 1 % | — |
| Air permeability | Low | — |
| Natural color | Light amber to whitish | — |

## Thermal properties
The continuous service temperature of neoprene ranges from –40 °C to 115 °C (–40 °F to 239 °F). The glass transition (Tg) occurs around –43 °C (–45 °F).

| Property | Value (SI) | Value (Imperial) |
| --- | --- | --- |
| Brittleness temperature | –40 °C | –40 °F |
| Maximum continuous use temperature | 115 °C | 239 °F |
| Glass transition temperature (Tg) | ≈ –43 °C | ≈ –45 °F |
| Thermal conductivity | 0.19 W/(m·K) | 1.32 BTU·in/(h·ft²·°F) |
| Flame behavior | Self-extinguishing (oxygen index ≈ 30 %) | — |

At temperatures above 120 °C (250 °F), neoprene loses elasticity due to progressive chlorine degradation, and below –40 °C it partially crystallizes, increasing its rigidity.

## Chemical and environmental resistance
Neoprene resists ozone, weathering, moderate mineral oils, brake fluids, seawater, and dilute acids. It is not suitable for prolonged contact with aromatic hydrocarbons, esters, ketones, or concentrated nitric and chromic acids.

| Agent | Behavior | Observations |
| --- | --- | --- |
| Ozone / weathering | Excellent | Minimal cracking after prolonged exposure |
| Oxygen (hot air, ≤100 °C) | Good | Retains > 50 % elongation |
| Mineral oils (ASTM 1) | Good | Swelling < 15 % |
| Aromatic oils (ASTM 3) | Moderate to poor | Swelling > 50 % |
| Dilute acids (HCl, H₂SO₄) | Good | Low property loss |
| Seawater | Excellent | Ideal for prolonged immersion |

Chemical resistance is influenced by the degree of crosslinking and the presence of fillers. Neoprene foams exhibit reduced permeability but lower solvent resistance due to their porous structure.

## Applications by industry
Neoprene is used in sectors requiring moderate oil resistance, weather resistance, and low-temperature flexibility.

| Industry | Applications |
| --- | --- |
| Sports and diving | Wetsuits, booties, gloves |
| Automotive | Timing belts, hoses, bushings, sealing gaskets |
| Construction | Sealing profiles, elastomeric membranes, expansion joints |
| Electronics | Laptop sleeves, cable insulation, flexible connectors |
| Medicine and orthopedics | Surgical gloves, knee braces, orthopedic splints, soft prosthetics |
| General industrial | O‑rings, diaphragms, anti-corrosion coatings, roller coverings |

## Comparison with other elastomers

| Elastomer | Oil resistance | Ozone resistance | Temperature range | Relative cost |
| --- | --- | --- | --- | --- |
| Neoprene (CR) | Good | Excellent | –40 to 115 °C | Medium |
| Natural rubber (NR) | Poor | Poor | –55 to 85 °C | Low |
| SBR (styrene‑butadiene) | Poor | Fair | –50 to 82 °C | Low |
| Nitrile (NBR) | Excellent | Poor | –55 to 82 °C | Low‑medium |
| EPDM | Poor | Excellent | –50 to 150 °C | Medium |

Neoprene represents a balance between oil and weather resistance, being preferable to natural rubber or SBR when ozone stability and some hydrocarbon resistance are required, and less expensive than fluorocarbons.

## Advantages and disadvantages

**Advantages**  
- Excellent ozone and weather resistance.  
- Flame resistance (self-extinguishing).  
- Good low-temperature flexibility.  
- Moderate resistance to mineral oils and seawater.  
- Wide hardness range and foaming capability.

**Disadvantages**  
- Swelling in contact with aromatic oils and polar solvents.  
- Higher cost than natural rubber and SBR.  
- Crystallization below –40 °C without suitable plasticizers.  
- Accelerated thermal aging above 115 °C.

## Processing and transformation
Neoprene is supplied in the form of solid sheets, tapes, latex, or granules. Forming methods include compression molding, extrusion, calendering, and injection molding. Neoprene foam is obtained using chemical foaming agents during vulcanization in an autoclave or press. Conventional crosslinking uses zinc oxide (ZnO) combined with thioureas as accelerators; peroxide systems are also used to improve aging resistance. Vulcanization temperatures are in the range of 150 °C to 200 °C and cycles last between 5 and 60 minutes depending on thickness and formulation. The vulcanized part can undergo post-cure to stabilize dimensions and remove volatile by-products.

## Summary table of properties

| Property | Value | Unit (SI) | Unit (Imperial) |
| --- | --- | --- | --- |
| Density (solid) | 1.23 | g/cm³ | 77 lb/ft³ |
| Hardness | 30 – 90 | Shore A | — |
| Tensile strength | 10 – 25 | MPa | 1450 – 3630 psi |
| Elongation | 300 – 700 | % | — |
| Modulus at 300 % | 2 – 10 | MPa | 290 – 1450 psi |
| Service temperature | –40 to +115 | °C | –40 to +239 °F |
| Glass transition (Tg) | ≈ –43 | °C | ≈ –45 °F |
| Thermal conductivity | 0.19 | W/(m·K) | 1.32 BTU·in/(h·ft²·°F) |

## Frequently Asked Questions (FAQ)

### What is the maximum continuous use temperature of neoprene?
The maximum continuous use temperature is 115 °C (239 °F). Above this value, chlorine degradation reduces the service life of the elastomer.

### What Shore A hardness does a typical neoprene for gaskets have?
Neoprene gaskets typically have a hardness between 50 and 70 Shore A. For applications requiring greater flexibility, grades from 30 to 50 Shore A are used.

### Is neoprene resistant to motor oil?
Neoprene resists paraffinic mineral oils with swelling below 15 %, but oils containing aromatic additives can cause swelling above 50 %.

### How does low temperature affect neoprene?
Below –40 °C (–40 °F) neoprene significantly loses flexibility due to partial crystallization of the polymer matrix. With suitable plasticizers it can remain flexible down to –50 °C.

### What is the minimum thickness of a neoprene foam sheet?
Neoprene foam sheets are commercially available from 1 mm (0.039 in) thickness. For wetsuits, thicknesses between 3 mm and 7 mm are used.

### How much water does solid neoprene absorb?
Water absorption at 24 h and 23 °C is less than 1 % by volume. This low absorption makes it suitable for seals in contact with seawater.

## References
- **azom.com**: https://www.azom.com/article.aspx?ArticleID=317
- **engineeringtoolbox.com**: https://www.engineeringtoolbox.com/elastomers-rubbers-d_1788.html
- **steelnumber.com**: https://www.steelnumber.com/index.php
