Repository: sha5dow/mechdatum

File: src/content/docs/en/materials/polyethylene-pe-properties.md
---
title: "Polyethylene PE properties"
sidebar:
  label: "Polyethylene PE"
description: "Technical reference: Polyethylene PE properties"
keywords: ["HDPE LDPE polyethylene properties", "materials"]
category: "materials"
topic: "polymers"
subcategory: "thermoplastics"
skill: "material-properties"
launch_phase: 1
last_updated: "2026-07-21"
verified: true
---

Polyethylene (PE) is a translucent, whitish semicrystalline thermoplastic with a density ranging between 0.91 and 0.97 g/cm³ depending on the grade. It is one of the highest production volume synthetic polymers, known for its excellent toughness, low-temperature impact resistance and high chemical resistance. The main variants are low-density polyethylene (LDPE, branched), linear low-density polyethylene (LLDPE), high-density polyethylene (HDPE, linear) and ultra-high molecular weight polyethylene (UHMWPE, with molecular weights between 3 and 6 million). It is processed by extrusion, blow molding and injection molding.

## Chemical composition
Polyethylene is obtained by polymerization of ethylene (C₂H₄), giving rise to chains of -(CH₂-CH₂)-. The molecular structure ranges from highly branched (LDPE, approximately 2% of carbon atoms with branches) to virtually linear without branches (HDPE). This difference in branching controls crystallinity and, therefore, final properties. Commercial grades may incorporate comonomers (e.g., butene, hexene) to modify density and mechanical characteristics.

## Mechanical properties
The tensile strength of HDPE is 32 MPa and its elongation at break reaches 150%. LDPE presents significantly lower stiffness and strength values, but much higher resilience. The following table summarizes the typical mechanical properties of both grades at room temperature, without post-molding heat treatment.

| Property | HDPE | LDPE | SI Unit | Imperial Unit |
|---|---|---|---|---|
| Tensile strength | 32 | 10-15 | MPa | 4641 (HDPE) / 1450-2175 (LDPE) psi |
| Flexural modulus | 1.25 | 0.2-0.35 | GPa | 181 (HDPE) / 29-51 (LDPE) ksi |
| Elongation at break | 150 | 100-700 | % | % |
| Izod impact strength (notched) | 0.15 (HDPE) | 0.5-1.5 (LDPE, often no break) | kJ/m | 2.8 (HDPE) / 9.4-28.1 (LDPE) ft·lb/in |
| Surface hardness | SD68 (Shore D) | SD40-50 (Shore D) | – | – |
| Yield strain | 15 | – | % | % |

## Physical properties
The density of HDPE is 0.96 g/cm³ (59.9 lb/ft³) and that of LDPE is 0.924 g/cm³ (57.7 lb/ft³). The coefficient of linear thermal expansion is 12×10⁻⁵ /°C (6.7×10⁻⁵ /°F). Water absorption in 24 h is practically negligible (0.02% for HDPE). The limiting oxygen index is 17%, indicating ease of ignition, and the UL94 flammability rating is HB. The mold shrinkage of HDPE reaches 3%, notably higher than in other engineering thermoplastics.

## Thermal properties
The maximum continuous service temperature of HDPE is 55 °C (131 °F), while LDPE can be used continuously at 65 °C (149 °F) and withstands short peaks of 90 °C (194 °F). The melting temperature of HDPE lies in the range of 120-180 °C (248-356 °F); that of LDPE is lower, typically between 105 and 115 °C. The heat deflection temperature (HDT) of HDPE at 0.45 MPa is 75 °C (167 °F) and at 1.80 MPa it drops to 46 °C (115 °F).

## Electrical properties
Polyethylene, particularly HDPE, is an excellent electrical insulator. Its volume resistivity is 10¹⁷ Ω·cm (17 log Ω·cm), dielectric strength reaches 22 MV/m (559 V/mil), the dielectric constant at 1 kHz is 2.3 and the dissipation factor at the same frequency is 0.0005. These properties, combined with low moisture absorption, make it suitable for insulation applications in low-voltage cables and connectors.

## Chemical resistance
PE exhibits outstanding chemical resistance at room temperature. Based on the behavior of LDPE (also applicable to HDPE, which is usually somewhat more resistant due to its higher crystallinity), the following levels are distinguished:

- **Excellent** (no attack): diluted and concentrated acids, alcohols, bases and esters.
- **Good** (minor attack): aldehydes, ketones and vegetable oils.
- **Limited** (short-term use only): aliphatic and aromatic hydrocarbons, mineral oils and oxidizing agents.
- **Not recommended**: halogenated hydrocarbons.

Additionally, HDPE shows susceptibility to stress cracking in contact with certain surfactants and chemical agents.

## Applications by industry
Polyethylene is massively used in the following sectors:

- **Packaging**: bags and plastic film (LDPE), milk bottles, detergent containers, toys, tubs, drums and tanks (HDPE), lamination in beverage cartons (LDPE).
- **Construction and infrastructure**: pipes and fittings for potable water and gas (HDPE and MDPE), waterproofing sheets, vapor barriers.
- **Automotive industry**: fuel tanks, under-hood components, air ducts.
- **Medical and laboratory**: reagent bottles, flexible tubing, molded parts for laboratory equipment (LDPE).
- **Consumer goods**: flexible caps, beverage pack rings, cosmetic containers, kitchen utensils.
- **Wear applications**: bottle handling parts, bearings, gears and artificial joints (UHMWPE).

## Comparison with similar materials
Compared to polypropylene (PP), HDPE offers better low-temperature impact resistance and lower cost, but PP surpasses it in stiffness (flexural modulus ≈ 1.5 GPa vs. 1.25 GPa) and maximum service temperature (≈ 100 °C vs. 55 °C). Regarding LDPE, HDPE is much stiffer and stronger, but less flexible and with worse processability for thin film blow molding. Compared to rigid PVC, HDPE is lighter, more flexible and has better chemical resistance, although lower stiffness and flame resistance.

## Processing
Polyethylene is processed by extrusion, injection molding and blow molding, among other methods. For HDPE, the melt temperature is maintained between 200 °C and 280 °C, with a mold at 30-70 °C and shrinkage of up to 3%. LDPE is processed at lower melt temperatures (160-240 °C) and requires no pre-drying, since its moisture absorption is negligible. Due to its low continuous service temperature, cooling lines must be sized to ensure stable production cycles.

## Frequently Asked Questions (FAQ)
### What is the typical density of HDPE and LDPE?
The density of HDPE is 0.96 g/cm³ (59.9 lb/ft³), while that of LDPE is 0.924 g/cm³ (57.7 lb/ft³).

### What maximum continuous service temperature can polyethylene withstand?
HDPE can withstand 55 °C (131 °F) continuously; LDPE can be used up to 65 °C (149 °F) continuously and 90 °C (194 °F) for short periods.

### What is the tensile strength of HDPE?
The tensile strength of HDPE is 32 MPa, equivalent to 4641 psi.

### What type of polyethylene is used for gas pipes?
Medium-density polyethylene (MDPE) is used, a variant with density and properties intermediate between HDPE and LDPE, which optimizes slow crack growth resistance.

### Is polyethylene resistant to acids?
Yes, both HDPE and LDPE exhibit excellent resistance to diluted and concentrated acids, as well as bases and alcohols.

### What is the flexural modulus of HDPE?
The flexural modulus of HDPE is 1.25 GPa (181 ksi), approximately 60% higher than that of LDPE.

## References

- **azom.com**: https://www.azom.com/article.aspx?ArticleID=421
- **engineeringtoolbox.com**: https://www.engineeringtoolbox.com/plastics-abbreviations-d_1778.html
- **steelnumber.com**: https://www.steelnumber.com/en/steel_composition_eu.php?name_id=5949

File: src/content/docs/en/materials/polypropylene-pp.md
---
title: "Polypropylene PP"
sidebar:
  label: "Polypropylene PP"
description: "Technical reference: Polypropylene PP"
keywords: ["polypropylene PP properties specifications", "materials"]
category: "materials"
topic: "polymers"
subcategory: "thermoplastics"
skill: "material-properties"
launch_phase: 1
last_updated: "2026-07-21"
verified: true
---

## Chemical composition
Polypropylene consists exclusively of propylene monomers with the molecular formula (C₃H₆)ₙ, where each repeating unit contains 3 carbon atoms and 6 hydrogen atoms.

| Component | Value |
|--- |--- |
| Monomer | Propylene (propene) |
| Molecular formula | (C₃H₆)ₙ |
| IUPAC name | Poly(1-methylethylene) |
| CAS number | 9003-07-0 |
| Polymer type | Semicrystalline, non-polar thermoplastic |
| Predominant tacticity | Isotactic (chains with methyl groups on the same side) |

## Physical properties
The density of polypropylene varies between 0.855 g/cm³ in the amorphous state and 0.946 g/cm³ in the crystalline state, with most commercial grades around 0.905 g/cm³.

| Property | Typical value (SI) | Typical value (Imperial) |
|--- |--- |--- |
| Density (amorphous) | 0.855 g/cm³ | 53.4 lb/ft³ |
| Density (crystalline) | 0.946 g/cm³ | 59.1 lb/ft³ |
| Water absorption (24 h) | ≤0.01 % | ≤0.01 % |
| Appearance | Translucent white to opaque | – |
| Isotactic crystallinity | 50 – 70 % | – |
| Refractive index | 1.49 | – |
| Shore D hardness | 70 – 80 | 70 – 80 |

## Thermal properties
The melting point of isotactic homopolymer ranges from 130 °C to 171 °C (266 °F to 340 °F), while the glass transition temperature is around -10 °C (14 °F).

| Property | Typical value (SI) | Typical value (Imperial) |
|--- |--- |--- |
| Melting temperature | 130 – 171 °C | 266 – 340 °F |
| Glass transition temperature (Tg) | -10 °C | 14 °F |
| Heat deflection temperature (HDT, 0.455 MPa) | 90 – 105 °C | 194 – 221 °F |
| Continuous service temperature without load | 90 – 100 °C | 194 – 212 °F |
| Coefficient of linear thermal expansion | 100 – 150 ×10⁻⁶ /°C | 56 – 83 ×10⁻⁶ /°F |
| Thermal conductivity | 0.17 – 0.22 W/(m·K) | 1.18 – 1.53 BTU·in/(h·ft²·°F) |
| Specific heat | 1.9 – 2.0 kJ/(kg·K) | 0.45 – 0.48 BTU/(lb·°F) |

## Mechanical properties
Injection-molded polypropylene homopolymer achieves a tensile yield strength of 30–40 MPa (4350–5800 psi) and an elongation at break often exceeding 200 %.

| Property | Isotactic homopolymer | Copolymer (impact) | Units |
|--- |--- |--- |--- |
| Tensile strength (yield) | 30 – 40 | 20 – 30 | MPa |
| Tensile modulus | 1.2 – 1.6 | 0.8 – 1.2 | GPa |
| Elongation at break | 150 – 600 | 200 – 500 | % |
| Flexural modulus | 1.2 – 1.8 | 0.8 – 1.4 | GPa |
| Izod impact strength (notched, 23 °C) | 2 – 5 | 10 – 25 | kJ/m² |
| Izod impact strength (notched, -20 °C) | 1 – 3 | 4 – 10 | kJ/m² |
| Compressive strength (yield) | 40 – 55 | – | MPa |
| Fatigue strength (10⁷ cycles) | 10 – 15 | – | MPa |

## Chemical resistance
At 20 °C (68 °F) polypropylene resists most acids, bases, and salts excellently (rating 1 out of 5), maintaining good resistance (rating 2) at 60 °C (140 °F) against organic acids and many alkalis, but it is attacked by chlorinated solvents and aromatic hydrocarbons.

| Chemical | Rating 20 °C | Rating 60 °C |
|--- |--- |--- |
| Hydrochloric acid 10 % | 1 (Excellent) | 1 (Excellent) |
| Sulfuric acid 10 % | 1 | 1 |
| Nitric acid 5 % | 2 (Good) | 3 (Acceptable) |
| Acetic acid 100 % | 2 | 3 |
| Sodium hydroxide (caustic soda) | 1 | 1 |
| Sodium hypochlorite | 2 | 3 |
| Acetone | 2 | 2 |
| Benzene | 3 | 4 (Unacceptable) |
| Gasoline | 4 | 4 |
| Carbon tetrachloride | 4 | 4 |
| Chloroform | 4 | 4 |
| Chlorobenzene | 3 | 4 |

*Rating: 1 = excellent (no attack), 2 = good (insignificant attack), 3 = acceptable (slight attack, limited use), 4 = unacceptable (significant attack), 5 = poor (possible cracking or dissolution).*

## Processing
The polymerization of propylene is carried out at pressures from 10 to 40 bar and temperatures between 70 and 100 °C in the presence of Ziegler‑Natta or metallocene catalysts, obtaining the polymer in powder or granule form with a controllable melt flow rate (MFR) between 5 and 60 g/10 min.

| Process parameter | Typical value |
|--- |--- |
| Polymerization method | Slurry, gas phase, or bulk melt |
| Catalysts | Ziegler‑Natta, metallocenes |
| Extrusion temperature | 200 – 240 °C |
| Injection molding temperature | 220 – 250 °C |
| Blow molding temperature | 190 – 230 °C |
| Mold shrinkage | 1.0 – 2.5 % |
| Pre-drying (granules) | Usually not required; if stored in humid environment: 2‑4 h at 80 °C |

**Available grades:**
- Homopolymer: high stiffness and thermal resistance.
- Random copolymer: improved transparency, lower melting point.
- Block copolymer (impact): excellent low-temperature impact resistance.

## Applications
With a global production exceeding 70 million tons per year, polypropylene is massively used in sectors such as packaging, automotive, and textiles.

| Industry | Representative applications |
|--- |--- |
| Packaging | Bottles, yogurt containers, caps, cups, straws, food films, woven bags (big‑bags), labels |
| Automotive | Bumpers, dashboards, interior trims, battery cases, fluid reservoirs |
| Textile | Thermal underwear, ropes, carpets, nonwovens (geotextiles, filters), carpeting |
| Construction | Pipes and fittings for drainage (grey water), waterproofing sheets, landscape edging |
| Laboratory and medical equipment | Beakers, disposable syringes, sterilization containers, surgical trays |
| Consumer goods | Garden furniture, reusable containers, stationery, speakers, brushes, rakes |
| Banknotes and security documents | Polymer banknotes (high‑durability copies) |

## Comparison with similar materials
Compared to high-density polyethylene (HDPE), polypropylene offers approximately 30 % higher tensile strength and a heat deflection temperature about 20 °C higher, although its impact resistance at subzero temperatures is lower.

| Property | PP homopolymer | HDPE | Rigid PVC | PS (polystyrene) |
|--- |--- |--- |--- |--- |
| Density (g/cm³) | 0.90 – 0.91 | 0.94 – 0.97 | 1.35 – 1.45 | 1.04 – 1.06 |
| Tensile strength (MPa) | 30 – 40 | 20 – 30 | 40 – 55 | 35 – 55 |
| Elongation at break (%) | 150 – 600 | 300 – 800 | 2 – 80 | 1 – 3 |
| Melting temperature (°C) | 130 – 171 | 125 – 135 | – (decomposes) | – (amorphous) |
| HDT at 0.455 MPa (°C) | 90 – 105 | 70 – 80 | 65 – 75 | 75 – 95 |
| Resistance to acids/bases | Excellent | Excellent | Good | Good (limited to some) |
| Resistance to organic solvents | Low (chlorinated, aromatic) | Low (same tendency) | Variable | Acceptable (some) |
| Recyclability | Very good | Very good | Good (limited by additives) | Good |
| Relative cost per kg | 1.0 (reference) | ~0.9 | ~1.1 | ~1.2 |

## Recycling and sustainability
Polypropylene takes between 20 and 30 years to decompose in landfills, therefore a secondary recycling process has been developed that starts with collection, sorting, cleaning, and remelting at 240 °C (464 °F) to obtain recycled granulate ready for processing.

**Standard recycling process (SPI identification code #5):**
1. **Collection** – Accumulation of mixed plastic waste from the domestic stream.
2. **Sorting** – Separation of PP products using their recycling code.
3. **Cleaning** – Removal of labels, content residues, and contaminants; subsequent grinding and washing to obtain "clean flake".
4. **Melt reprocessing** – The flake is pelletized and extruded at 240 °C, cut into small homogeneous granules.
5. **Production of new products** – The melt flow rate (MFR) and other properties are measured to direct the recycled material toward suitable applications.

**Products made from recycled PP:**
- Battery cables
- Brushes and brooms
- Ice scrapers
- Pallets and trays
- Landscape edging
- Signal lights
- Automobile battery cases
- Bicycle racks
- Rakes and trash bins

## Frequently Asked Questions (FAQ)
Below are 6 common questions about polypropylene, with quantitative data to aid in engineering selection.

### What is the maximum continuous service temperature of PP?
The maximum continuous service temperature without mechanical load is approximately 100 °C (212 °F); under light loads it can remain at 90 °C for thousands of hours without significant degradation.

### Is polypropylene suitable for food contact?
Yes, it complies with FDA and EU regulations, withstanding repeated heating up to 100 °C (212 °F) in microwave ovens, although contact with very hot oils (>120 °C) may soften it.

### What mechanical differences exist between PP homopolymer and copolymer?
The isotactic homopolymer has a flexural modulus above 1.2 GPa and low impact resistance at -20 °C (<3 kJ/m²), while the block copolymer maintains an Izod >10 kJ/m² at -20 °C, sacrificing up to 20 % stiffness.

### How does UV radiation affect polypropylene?
Without stabilization, 12 months of outdoor exposure causes a loss of more than 50 % in tensile strength due to photo‑oxidation; UV stabilizers and carbon black extend service life to more than 5 years outdoors.

### Can polypropylene be welded?
Yes, hot gas or hot plate welding at 220–240 °C (428–464 °F) produces joints with up to 80–90 % of the base material strength, but it does not accept common adhesives without pretreatment.

### How long does PP take to biodegrade in landfill conditions?
In an anaerobic landfill, complete decomposition of PP takes 20 to 30 years; in industrial composting systems above 60 °C it can fragment faster, but without achieving full biodegradation.

## Technical notes
The melt flow rate (MFR) of commercial polypropylene ranges from 5 to 60 g/10 min (230 °C / 2.16 kg), a critical parameter for grade selection according to the processing method (injection, extrusion, blow molding).

- **Fire behavior:** Pure PP is flammable, with a limiting oxygen index (LOI) around 17–18 %. With flame retardant additives, classification V‑2 or even V‑0 in UL 94 testing can be achieved.
- **Sterilization:** Withstands steam sterilization at 121 °C for short cycles (autoclave), but without nucleating agents it may deform. Gamma radiation and ethylene oxide do not significantly affect its properties.
- **Bonding and painting:** Low surface energy (~29 mN/m) makes gluing and painting difficult; corona, plasma treatments, or primer with adhesion promoters are recommended.
- **Machining:** Can be cut, milled, and turned with high-speed steel tools, but the heat generated can cause local softening if not properly cooled.
- **Electrical insulation:** Excellent dielectric, with surface resistivity >10¹⁶ Ω and dielectric strength of 20–30 kV/mm, ideal for battery casings and electronic components.

## References
- **azom.com**: https://www.azom.com/article.aspx?ArticleID=7899
- **engineeringtoolbox.com**: https://www.engineeringtoolbox.com/polypropylene-pp-chemical-resistance-d_435.html
- **steelnumber.com**: https://www.steelnumber.com/en/steel_composition_eu.php?name_id=2557

File: src/content/docs/en/materials/pom-delrin-properties.md
---
title: "POM Delrin properties"
sidebar:
  label: "POM Delrin"
description: "Technical reference: POM Delrin properties"
keywords: ["POM Delrin acetal polyoxymethylene properties", "materials"]
category: "materials"
topic: "polymers"
subcategory: "high-performance"
skill: "material-properties"
launch_phase: 1
last_updated: "2026-07-21"
verified: true
---

POM (polyoxymethylene) has a density of **1.41 g/cm³** and is an opaque white semicrystalline thermoplastic that can be colored. It is marketed in homopolymer and copolymer versions; the copolymer offers better thermo‑oxidative stability and resistance to bases, while the homopolymer has higher mechanical strength and surface hardness. Both forms share stiffness, toughness, excellent wear resistance, low friction, and good dimensional stability.

## Chemical composition  
The crystallinity of POM typically ranges between **70 % and 80 %** due to its linear and regular chain. The homopolymer consists of repeating –(CH₂O)– units from formaldehyde, while the copolymer incorporates comonomers (e.g., ethylene oxide) that introduce C‑C bonds, giving it greater stability against thermal degradation and hydrolysis.

| Parameter                    | Homopolymer (Delrin) | Copolymer (Celcon/Hostaform) |
|------------------------------|----------------------|------------------------------|
| Base structure               | -(CH₂O)-             | -(CH₂O)- + C-C bonds from comonomer |
| Oxygen content (%)           | ≈ 40                 | ≈ 40                         |
| Typical crystallinity (%)    | 75‑80                | 70‑75                        |

## Mechanical properties  
The tensile strength of injection-molded POM copolymer is **73 MPa (10 580 psi)**. Other representative properties are summarized below (values for copolymer at 23 °C, dry injection-molded specimens).

| Property                              | SI value            | Imperial equivalent         |
|---------------------------------------|---------------------|-----------------------------|
| Tensile strength                      | 73 MPa              | 10 600 psi                 |
| Flexural modulus                      | 2,58 GPa            | 374 000 psi                |
| Elongation at break                   | 65 %                | –                           |
| Strain at yield                       | 8 %                 | –                           |
| Izod impact strength (notched)        | 0,069 kJ/m (69 J/m) | 1,29 ft·lb/in              |
| Rockwell surface hardness             | M117 (M scale)      | (Similar in ASTM)           |
| Dynamic friction coefficient (vs. steel) | 0,1‑0,3          | –                           |

*Note*: The homopolymer has higher values in tensile strength (≈ 78 MPa), flexural modulus (≈ 3.0 GPa), and hardness (Rockwell M120), but its elongation is lower (≈ 40 %).

## Physical properties  
The density of POM is **1.41 to 1.42 g/cm³** (0.051 lb/in³). Other typical physical properties are shown below.

| Property                    | SI value        | Imperial equivalent       |
|-----------------------------|-----------------|---------------------------|
| Density                     | 1,41‑1,42 g/cm³ | 0,051‑0,0513 lb/in³      |
| Mold shrinkage              | 1,8‑2,0 %       | –                         |
| Water absorption (24 h, 23 °C) | 0,22 %       | –                         |
| Natural color               | Opaque white    | –                         |
| Surface gloss               | High (can achieve glossy finish) | – |

## Thermal properties  
The crystalline melting temperature of copolymer is **165 °C (329 °F)**, while its maximum continuous service temperature in air reaches **100 °C (212 °F)**. The homopolymer melts around 175 °C and withstands only 80 °C in continuous service.

| Thermal property                                        | SI value         | Imperial value  |
|---------------------------------------------------------|------------------|-----------------|
| Melting temperature (copolymer)                         | 165 °C           | 329 °F          |
| Maximum continuous service temperature (air, copol.)    | 100 °C           | 212 °F          |
| Heat deflection temperature (HDT, 0,45 MPa)             | 160 °C           | 320 °F          |
| HDT (1,80 MPa)                                          | 110 °C           | 230 °F          |
| Linear thermal expansion coefficient                    | 11×10⁻⁵ /°C      | 6,1×10⁻⁵ /°F    |
| Specific heat (cp)                                      | ≈ 1,5 kJ/(kg·K)  | 0,36 Btu/(lb·°F)|

*Processing range*: the melt temperature in the machine should be kept between 190 and 210 °C; the mold temperature between 60 and 120 °C.

## Electrical properties  
POM acts as an electrical insulator with a volume resistivity of **10¹⁵ Ω·cm** and a dielectric strength of **20 MV/m**.

| Electrical property               | SI value        | Comment                       |
|------------------------------------|-----------------|-------------------------------|
| Volume resistivity (log Ω·cm)      | 15 (1×10¹⁵ Ω·cm)| Measured dry                  |
| Dielectric strength                | 20 MV/m         | 3 mm thickness, alternating current |
| Dielectric constant (1 kHz)        | 3,7             | –                             |
| Dissipation factor (1 kHz)         | 0,0015          | –                             |
| Oxygen index (LOI)                 | 15 %            | UL 94 HB classification     |

## Chemical resistance  
Water absorption in 24 h at 23 °C is only **0.22 %**, giving POM excellent dimensional stability in humid environments compared to polyamides. It is resistant to most organic solvents, oils, and greases, but suffers rapid attack by concentrated mineral acids (especially nitric acid) and strong bases. Prolonged exposure to hot water (> 60 °C) is only recommended for copolymer grades. It has very low resistance to UV radiation, so parts exposed to outdoor conditions require stabilization (carbon black or UV additives).

## Applications by industry  
With a coefficient of friction on steel of **0,1‑0,3** dry and excellent wear resistance, POM is used for parts requiring precise sliding movements and low maintenance.

| Industry            | Representative applications                              |
|---------------------|-----------------------------------------------------------|
| Automotive          | Gears for window regulators, fuel pump components, door latches, hinges |
| Appliances          | Electric kettles, water jugs, telephone keypads, shower sprayers, appliance housings |
| Consumer goods      | Bathroom scales, eyeglass frames, knife handles, ski bindings |
| Machinery           | Bearings, conveyor chain guides, sprockets, chemical pumps |
| Electronics         | Keyboards, clock mechanisms, connector parts due to low dielectric constant |

## Comparison with similar materials  
When compared to nylon (PA 66), POM shows 40 times lower water absorption (**0,22 % vs. ~8,5 %**), making it preferable for precision parts in environments with variable humidity.

| Property                     | POM (copolymer) | Nylon 66 (PA66) | ABS        | Polycarbonate (PC) |
|------------------------------|------------------|-----------------|------------|-------------------|
| Density (g/cm³)              | 1,41             | 1,14            | 1,05       | 1,20              |
| Tensile strength (MPa)       | 73               | 60‑80           | 35‑45      | 62‑70             |
| Flexural modulus (GPa)       | 2,58             | 1,8‑3,0         | 1,7‑2,4    | 2,3‑2,4           |
| Water absorption 24 h (%)    | 0,22             | 8,5‑9,0         | 0,3‑0,7    | 0,15‑0,35         |
| Maximum continuous service temp. (°C) | 100        | 120             | 70         | 110               |
| Wear resistance (comparative) | Excellent      | Good            | Low        | Low               |

## Processing and conversion  
Before injection molding, the material must be dried for **3 h at 90 °C** to achieve a moisture content below 0.05 %. The conversion is carried out on low‑medium compression screws, with a temperature profile of 190‑210 °C and a mold heated between 60 and 120 °C. Mold shrinkage reaches **1,8‑2,0 %**, requiring the cavity to be oversized. After demolding, a post‑shrinkage of ≈ 0.1 % occurs, completed within 48 hours at room temperature. It must not be processed in equipment that has been in contact with halogens (PVC, brominated flame retardants) due to the risk of explosive decomposition.

## Frequently Asked Questions (FAQ)
### What is the maximum continuous service temperature of POM Delrin?
The maximum continuous service temperature in air for the copolymer is **100 °C (212 °F)** and for the homopolymer is **80 °C (175 °F)**, exceeding many engineering thermoplastics in hot applications.

### What Izod impact strength value does POM have?
The notched Izod test gives a value of **69 J/m (1.29 ft·lb/in)** in injection‑molded copolymer specimens, indicating moderate toughness suitable for parts subject to impact.

### How much water does POM absorb compared to nylon?
It absorbs only **0.22 %** water in 24 h, compared to over 8 % that nylon 66 can absorb, thus reducing dimensional changes due to humidity.

### What heat deflection temperature does POM support?
Under a load of **1.80 MPa (264 psi)**, the copolymer reaches an HDT of **110 °C (230 °F)**, while at 0.45 MPa it reaches **160 °C (320 °F)**, allowing its use in moderate thermal environments.

### What is the surface hardness of POM?
On the Rockwell M scale, the copolymer has a hardness of **M117**, and the homopolymer can reach **M120**, equivalent to high scratch resistance in contact applications.

### What linear shrinkage must be considered when molding POM?
Mold shrinkage ranges from **1.8 % to 2.0 %**, depending on part thickness and processing conditions, plus a post‑shrinkage of about 0.1 % in the first 48 hours.

## References
- **azom.com**: https://www.azom.com/article.aspx?ArticleID=381
- **engineeringtoolbox.com**: https://www.engineeringtoolbox.com/polymer-properties-d_1222.html
- **steelnumber.com**: https://www.steelnumber.com/en/steel_composition_eu.php?name_id=614

File: src/content/docs/en/materials/ptfe-teflon-properties.md
---
title: "PTFE Teflon properties"
sidebar:
  label: "PTFE Teflon"
description: "Technical reference: PTFE Teflon properties"
keywords: ["PTFE teflon polytetrafluoroethylene properties", "materials"]
category: "materials"
topic: "polymers"
subcategory: "high-performance"
skill: "material-properties"
launch_phase: 1
last_updated: "2026-07-21"
verified: true
---

Polytetrafluoroethylene (PTFE) is a fully fluorinated, semi-crystalline fluoropolymer with a semi-transparent white color, having a density of 2.15 g/cm³ (2150 kg/m³). It stands out for its exceptional chemical resistance, very low coefficient of friction, high thermal stability (up to 180 °C in continuous use), and excellent dielectric properties. It is a thermoplastic that cannot be processed by conventional melt processing, but rather by powder sintering.

## Chemical composition
The molecular formula of PTFE is (C₂F₄)n, composed exclusively of carbon and fluorine atoms. The strength of the carbon–fluorine bond gives it practically universal chemical inertness, being chemically inert to almost all aggressive agents, although it can be attacked by molten alkali metals or fluorine gas at high pressure.

## Mechanical properties
Virgin PTFE has a tensile strength of 25 MPa (3.6 ksi) and an elongation at break of 400 %. Mechanical properties may vary according to grade and processing:

| Property | SI Value | Imperial Value |
|-----------|----------|----------------|
| Density | 2.15 g/cm³ | 134 lb/ft³ |
| Surface hardness | Shore D 63 | Shore D 63 |
| Tensile strength | 25 MPa | 3.6 ksi |
| Flexural modulus | 0.70 GPa | 102 ksi |
| Elongation at break | 400 % | 400 % |
| Yield strain | 70 % | 70 % |
| Impact resistance (Izod notched) | 0.16 kJ/m | 0.03 ft·lb/in |

The values correspond to unfilled and unreinforced PTFE. Grades with mineral or glass fillers significantly modify strength and stiffness.

## Physical properties
The density of unfilled PTFE is 2.15 g/cm³ (2150 kg/m³), water absorption at 24 h is less than 0.01 %, and its static coefficient of friction is one of the lowest among solids, with typical values between 0.04 and 0.10. The low polarizability of fluorine gives it extreme hydrophobicity and excellent non-stick properties.

| Property | SI Value | Imperial Value |
|-----------|----------|----------------|
| Density | 2150 kg/m³ | 134 lb/ft³ |
| Water absorption (24 h) | < 0.01 % | < 0.01 % |
| Static coefficient of friction | 0.04 – 0.10 | 0.04 – 0.10 |
| Oxygen index | 95 % | 95 % |

## Thermal properties
The melting point of PTFE is around 327 °C (620 °F), while the recommended maximum continuous use temperature is 180 °C (360 °F). Thermal conductivity is low, with a typical value of 0.25 W/(m·K) [1.73 BTU·in/(hr·ft²·°F)], and it has a relatively high coefficient of linear expansion.

| Property | SI Value | Imperial Value |
|-----------|----------|----------------|
| Melting point | ~327 °C | ~620 °F |
| Maximum continuous use temperature | 180 °C | 360 °F |
| Thermal conductivity | 0.25 W/(m·K) | 1.73 BTU·in/(hr·ft²·°F) |
| Coefficient of linear expansion | 15 × 10⁻⁵ /°C | 8.3 × 10⁻⁵ /°F |
| Deflection temperature under load (HDT @ 0.45 MPa) | 121 °C | 250 °F |
| Deflection temperature under load (HDT @ 1.80 MPa) | 54 °C | 129 °F |
| Flammability rating (UL94) | V‑0 | V‑0 |

## Electrical properties
PTFE has a dielectric constant of 2.1 at 1 kHz and a dissipation factor of 0.0001, which makes it ideal for high frequency insulation. Its volume resistivity reaches 10¹⁸ Ω·cm (18 log Ω·cm) and dielectric strength is 45 MV/m (45 kV/mm).

| Property | SI Value | Imperial Value |
|-----------|----------|----------------|
| Dielectric constant (1 kHz) | 2.1 | 2.1 |
| Dissipation factor (1 kHz) | 0.0001 | 0.0001 |
| Volume resistivity | 10¹⁸ Ω·cm | 10¹⁸ Ω·cm |
| Dielectric strength | 45 MV/m | 1143 V/mil |

## Chemical resistance
PTFE is inert to practically all chemicals, including acids, bases, solvents, and strong oxidizing agents, even at elevated temperatures. It is only attacked by molten alkali metals, elemental fluorine under pressure, and some chlorofluorinated derivatives at high temperature. This resistance makes it the material of choice for gaskets, linings, and seals in extremely aggressive environments.

## Processing
PTFE cannot be processed by conventional thermoplastic methods (injection or melt extrusion) due to its extremely high melt viscosity. Parts are obtained by powder sintering (compression molding of preforms and subsequent firing at ~370–380 °C), paste extrusion (for tubes and thin profiles) or ram extrusion. It does not require pre-drying and does not exhibit significant mold shrinkage.

## Applications by industry

| Industry | Typical applications |
|-----------|----------------------|
| Chemical processing | Tank and pipe linings, gaskets, diaphragms, valves, seals (O‑rings), packings |
| Mechanical | Bearings, bushings, piston rings, sliding supports, low-friction guides |
| Electrical/Electronics | High-temperature and high-frequency insulation, cable coatings, connectors |
| Food and kitchen | Non-stick coatings for pans, trays and kitchen utensils |
| Medical | Catheters, vascular grafts, coatings for surgical instruments |
| Aerospace and automotive | Fuel and hydraulic fluid hoses, washers, gaskets |

## Comparison with similar materials
PTFE is frequently compared with other technical fluoropolymers. Unlike FEP and PFA, PTFE is not melt-processable by conventional methods but offers a slightly higher continuous use temperature and lower coefficient of friction.

| Property | PTFE | FEP | PFA | ETFE |
|-----------|------|-----|-----|------|
| Maximum continuous use temperature | 180 °C (360 °F) | 200 °C (390 °F) | 260 °C (500 °F) | 150 °C (300 °F) |
| Density | 2.15 g/cm³ | 2.15 g/cm³ | 2.15 g/cm³ | 1.70 g/cm³ |
| Tensile strength | 25 MPa | 23 MPa | 28 MPa | 45 MPa |
| Melt processability | No | Yes | Yes | Yes |
| Dielectric constant (1 kHz) | 2.1 | 2.0 | 2.1 | 2.6 |
| Dynamic coefficient of friction | 0.04 – 0.10 | 0.08 – 0.20 | 0.08 – 0.20 | 0.20 – 0.40 |

## Frequently Asked Questions (FAQ)

### What is the maximum continuous use temperature of PTFE?
The recommended maximum continuous use temperature is 180 °C (360 °F), being able to withstand brief peaks near melting (~327 °C) without immediate degradation.

### What is the density of virgin PTFE?
The typical density of unfilled PTFE is 2.15 g/cm³ (2150 kg/m³), although it can vary between 2.10 and 2.20 g/cm³ depending on grade and processing.

### What tensile strength does PTFE have?
The tensile strength of virgin PTFE is 25 MPa (3.6 ksi), with an elongation at break of 400 %, although these values are modified with the addition of fillers.

### Can PTFE be machined?
Yes, PTFE is easily machined using a lathe, milling machine or conventional drill; its Shore D hardness of 63 and low shear strength require sharp tools and occasional cooling.

### What coefficient of friction does PTFE have?
The static coefficient of friction of PTFE is between 0.04 and 0.10, being one of the lowest among engineering materials, especially dry against steel.

### What is the dielectric constant of PTFE at 1 kHz?
The dielectric constant at 1 kHz is 2.1, combined with an extremely low dissipation factor of 0.0001, ideal for high frequency applications.

## References consulted

- **azom.com**: https://www.azom.com/article.aspx?ArticleID=804
- **engineeringtoolbox.com**: https://www.engineeringtoolbox.com/polymer-properties-d_1222.html
- **steelnumber.com**: https://www.steelnumber.com/en/steel_composition_eu.php?name_id=519

## References
- **azom.com**: https://www.azom.com/article.aspx?ArticleID=804
- **engineeringtoolbox.com**: https://www.engineeringtoolbox.com/polymer-properties-d_1222.html
- **steelnumber.com**: https://www.steelnumber.com/en/steel_composition_eu.php?name_id=519

File: src/content/docs/en/materials/pvc-properties.md
---
title: "PVC properties"
sidebar:
  label: "PVC"
description: "Technical reference: PVC properties"
keywords: ["PVC polyvinyl chloride properties specifications", "materials"]
category: "materials"
topic: "polymers"
subcategory: "thermoplastics"
skill: "material-properties"
launch_phase: 1
last_updated: "2026-07-25"
verified: true
---
Polyvinyl chloride (PVC) is a low-cost amorphous thermoplastic, recognized for its high rigidity, resistance to acids and alkalis, and its inherent flame retardancy, with a maximum continuous service temperature around 60 °C / 140 °F. It comes in two main forms: rigid (unplasticized, PVC-U) and flexible (with plasticizers, PVC-P), which gives it a wide range of industrial applications.

## Chemical composition

| Component / Characteristic | Value / Specification |
| --- | --- |
| Empirical formula | (C₂H₃Cl)ₙ |
| Typical elemental composition | 56.7 % Cl, 38.4 % C, 4.9 % H |
| CAS number | 9002-86-2 |
| Standard abbreviation | PVC |
| Polymer type | Amorphous thermoplastic |
| Appearance | White powder or granules, brittle (if no additives) |
| Odor | Odorless |

## Mechanical properties

The properties depend strongly on the formulation, particularly on the plasticizer content. Values for rigid PVC (PVC-U) and indicative ranges for flexible PVC (PVC-P) are shown below.

### Rigid (PVC-U, unplasticized)

| Property | Value |
| --- | --- |
| Tensile strength | 51 MPa / 7 395 psi |
| Flexural modulus | 3 GPa / 435 ksi |
| Elongation at break | 20–40 % |
| Strain at yield point | 3.5 % |
| Izod impact strength (notched) | 2–5 kJ/m² / 0.95–2.38 ft·lb/in |
| Rockwell surface hardness | RR110 |

### Flexible (PVC-P, with plasticizer)

| Property | Typical range |
| --- | --- |
| Tensile strength | 10–21 MPa / 1 450–3 045 psi |
| Flexural modulus | 0.02–0.2 GPa / 2.9–29 ksi |
| Elongation at break | 150–400 % |
| Izod impact strength (notched) | No break (NB) in standard thicknesses |

## Physical properties

| Property | Value |
| --- | --- |
| Density | 1.4 g/cm³ / 87.4 lb/ft³ |
| Water absorption (24 h, ASTM) | 0.1 % |
| Molding shrinkage | 0.4 % |
| Limiting oxygen index (LOI) | 45 % |
| UL94 flammability rating | V-0 |

## Thermal properties

| Property | Value |
| --- | --- |
| Glass transition temperature (Tg) | 82 °C / 180 °F |
| Melting range (processing) | 150–220 °C / 302–428 °F |
| Heat deflection temperature (HDT, 0.45 MPa) | 70 °C / 158 °F |
| Heat deflection temperature (HDT, 1.80 MPa) | 67 °C / 153 °F |
| Maximum continuous service temperature | 60 °C / 140 °F |
| Coefficient of linear thermal expansion | 6 × 10⁻⁵ /°C / 3.3 × 10⁻⁵ /°F |
| Specific heat (c) | 0.9 kJ/(kg·K) / 0.215 BTU/(lb·°F) |
| Effective heat of combustion | 17.95 MJ/kg / 7 720 BTU/lb |

## Electrical properties

| Property | Value |
| --- | --- |
| Dielectric strength | 40 MV/m / 40 kV/mm / 1 016 V/mil |
| Volume resistivity | 10¹⁴ Ω·cm |
| Dielectric constant at 1 kHz | 3.1 |
| Dissipation factor at 1 kHz | 0.025 |

## Applications by industry

- **Construction:** pipes for cold water and drainage, window profiles, cladding, gutters and downpipes.
- **Packaging:** bottles for non-food products, shrink films, blisters and caps.
- **Electrical and electronics:** cable insulation in plasticized or crosslinked formulations when low flammability is required.
- **Consumer products:** phonographic records, bank cards, shoe soles, textile coatings.
- **Medical sector:** flexible tubes for serums and blood products, fluid storage bags.
- **Automotive:** weatherstrip profiles, anticorrosion coatings on underbodies (plastisols).

## Comparison with similar materials

| Material | Density (g/cm³) | Tensile strength (MPa / psi) | Flexural modulus (GPa / ksi) | Max. service temp. (°C / °F) | Chemical resistance | Relative cost |
| --- | --- | --- | --- | --- | --- | --- |
| PVC-U (rigid) | 1.4 / 87.4 lb/ft³ | 51 / 7 395 | 3 / 435 | 60 / 140 | Good to acids and bases | Low |
| CPVC (chlorinated) | 1.55 / 96.7 lb/ft³ | 55 / 7 975 | 3.2 / 464 | 93 / 200 | Very good, even at high temperatures | Medium |
| PP (polypropylene) | 0.90 / 56.2 lb/ft³ | 30–40 / 4 350–5 800 | 1.2–1.5 / 174–218 | 100 / 212 | Excellent to many solvents, less to oxidants | Low |
| HDPE (high-density polyethylene) | 0.95 / 59.3 lb/ft³ | 20–30 / 2 900–4 350 | 0.8–1.0 / 116–145 | 80 / 176 | Very good to acids and bases, sensitive to hydrocarbons | Low |

## Frequently Asked Questions (FAQ)

### What is the difference between rigid PVC (PVC-U) and flexible PVC (PVC-P)?
PVC-U has a tensile strength around 51 MPa / 7 395 psi and an elongation of 20–40 %, while PVC-P, by incorporating plasticizers, reduces its strength to 10–21 MPa / 1 450–3 045 psi and increases elongation to above 150 %, sacrificing rigidity in exchange for high flexibility.

### Can PVC be used in hot water installations?
Not recommended, since its maximum continuous service temperature is 60 °C / 140 °F and above 80 °C / 176 °F it suffers significant loss of mechanical strength. For hot water, CPVC is used, which withstands up to 93 °C / 200 °F.

### What does PVC-U mean?
The “U” stands for “unplasticized”. PVC-U is the rigid version, which maintains an Izod impact strength of 2–5 kJ/m² (0.95–2.38 ft·lb/in) and a flexural modulus of 3 GPa / 435 ksi, being ideal for structural applications.

### Is PVC a flame-retardant material?
Yes, it is intrinsically flame retardant due to its high chlorine content. It has a limiting oxygen index of 45 % and UL94 V‑0 rating, meaning it self‑extinguishes when the flame is removed.

### How do UV rays affect PVC?
Rigid PVC has good resistance to UV radiation, although prolonged exposure can cause surface discoloration. For outdoor applications, UV stabilizers or pigments (e.g., TiO₂) are often added, extending its service life beyond 10–15 years without significant mechanical loss.

### Is PVC recyclable?
Yes, PVC is a fully recyclable thermoplastic, with a constant density of 1.4 g/cm³ that facilitates separation by flotation. Established streams exist for recycling both post‑industrial and post‑consumer PVC, and the recycled material can be reintroduced into new products without significantly compromising its properties if thermal degradation is controlled.

## Sources Consulted

- **azom.com**: https://www.azom.com/article.aspx?ArticleID=770
- **engineeringtoolbox.com**: https://www.engineeringtoolbox.com/pvc-cpvc-pipes-dimensions-d_795.html
- **steelnumber.com**: https://www.steelnumber.com/en/steel_composition_eu.php?name_id=199
