Repository: sha5dow/mechdatum

File: src/content/docs/en/materials/silicone-properties.md
---
title: "Silicone properties"
sidebar:
  label: "Silicone"
description: "Technical reference: Silicone properties"
keywords: ["silicone rubber properties temperature range", "materials"]
category: "materials"
topic: "polymers"
subcategory: "elastomers"
skill: "material-properties"
launch_phase: 1
last_updated: "2026-07-21"
verified: true
---

## General
Silicone rubber (polydimethylsiloxane, VMQ) is a synthetic elastomer that combines a wide thermal stability (−50 to 200 °C continuously, peaks of 300 °C), excellent chemical resistance (especially to acids, alkalis and water) and notable dielectric properties. It is marketed in RTV (room temperature vulcanization), HTV (hot vulcanization) and LSR (liquid silicone rubber) forms and, once cured, maintains its flexibility over a temperature range unusually wide for an elastomer.

## Chemical composition
Silicone rubber consists of a main chain of silicon–oxygen (Si–O) bonds, with two organic groups (usually methyl, –CH₃) attached to each silicon atom. Its polysiloxane structure may include fillers such as fumed silica to adjust the viscosity in the uncured state and the final mechanical properties. Curing is carried out by addition (platinum), condensation (acetoxy, alkoxy or oxime) or peroxide systems, producing a three-dimensional elastomeric network without by-products in the case of addition curing.

## Mechanical properties in uncured state
Before curing, silicone is a viscoelastic fluid whose rheological properties depend on molecular weight and filler content. Typical dynamic viscosities range from 10,000 to 1,000,000 mPa·s (100–10,000 P) for RTV formulations; LSR versions present lower values, around 50,000 mPa·s, allowing injection molding. The density in the liquid state is similar to that of the cured product (1.1–1.3 g/cm³).

## Mechanical properties in cured state
Once crosslinked, silicone rubber offers the following representative mechanical values (data integrated from AZoM and supplemented with usual hardness ranges):

| Property | Minimum value (SI) | Maximum value (SI) | Unit (SI) | Minimum value (Imperial) | Maximum value (Imperial) | Unit (Imperial) |
| --- | --- | --- | --- | --- | --- | --- |
| Tensile strength | 2,4 | 5,5 | MPa | 348 | 798 | psi |
| Young modulus | 0,001 | 0,05 | GPa | 0,145 | 7,25 | 10³ psi |
| Elongation at break | 80 | 530 | % | 80 | 530 | % |
| Shear modulus | 0,0003 | 0,02 | GPa | 0,0435 | 2,90 | 10³ psi |
| Compressive strength | 10 | 30 | MPa | 1,45 | 4,35 | ksi |
| Yield strength | 2,4 | 5,5 | MPa | 348 | 798 | psi |
| Fatigue limit | 2,28 | 5,23 | MPa | 331 | 759 | psi |
| Fracture toughness | 0,03 | 0,7 | MPa·m½ | 0,027 | 0,637 | ksi·in½ |
| Hardness (Shore A) | 10 | 60 | – | 10 | 60 | – |
| Poisson's coefficient | 0,47 | 0,49 | – | 0,47 | 0,49 | – |
| Modulus of rupture | 2,4 | 5,5 | MPa | 348 | 798 | psi |
| Loss coefficient | 0,4 | 1,6 | – | 0,4 | 1,6 | – |

*Note*: The mechanical values correspond to general-purpose filled silicones; formulations with high specific surface silica reinforcement can achieve tensile strengths up to 10 MPa and elongations above 700 %.

## Physical properties

| Property | Minimum value (SI) | Maximum value (SI) | Unit (SI) | Minimum value (Imperial) | Maximum value (Imperial) | Unit (Imperial) |
| --- | --- | --- | --- | --- | --- | --- |
| Density | 1,1 | 2,3 | Mg/m³ (g/cm³) | 68,7 | 143,6 | lb/ft³ |
| Bulk modulus | 1,5 | 2 | GPa | 0,218 | 0,290 | 10⁶ psi |
| Average atomic volume | 0,0035 | 0,0055 | m³/kmol | 213,6 | 335,6 | in³/kmol |
| Energy content | 200 | 300 | MJ/kg | 21 668 | 32 502 | kcal/lb |

## Thermal properties

| Property | Minimum value (SI) | Maximum value (SI) | Unit (SI) | Minimum value (Imperial) | Maximum value (Imperial) | Unit (Imperial) |
| --- | --- | --- | --- | --- | --- | --- |
| Glass transition temperature (Tg) | 150 | 200 | K | −189,7 | −99,7 | °F |
| Minimum service temperature | 200 | 225 | K | −99,7 | −54,7 | °F |
| Maximum service temperature (continuous) | 500 | 560 | K | 440,3 | 548,3 | °F |
| Specific heat | 1 050 | 1 300 | J/(kg·K) | 0,813 | 1,006 | BTU/(lb·°F) |
| Thermal conductivity | 0,2 | 2,55 | W/(m·K) | 0,374 | 4,77 | BTU·ft/(h·ft²·°F) |
| Coefficient of thermal expansion | 250 | 300 | 10⁻⁶ /K | 450 | 540 | 10⁻⁶ /°F |

*Note*: The temperature values correspond to the AZoM database; in industrial practice, general-purpose silicone rubber works continuously between **−50 °C and +200 °C**, with peaks of **300 °C** in intermittent service. There is no defined melting point; above 300 °C the material degrades without melting.

## Electrical properties

| Property | Minimum value (SI) | Maximum value (SI) | Unit (SI) | Minimum value (Imperial) | Maximum value (Imperial) | Unit (Imperial) |
| --- | --- | --- | --- | --- | --- | --- |
| Dielectric strength | 11 | 28 | kV/mm | 279 | 711 | V/mil |
| Dielectric constant | 2,9 | 4 | – | 2,9 | 4 | – |
| Volume electrical resistivity | 3.16 × 10¹¹ | 1 × 10¹⁴ | Ω·m | 3.16 × 10¹¹ | 1 × 10¹⁴ | Ω·m |

## Resistance to external agents
The resistance of silicone rubber to different media is classified on a scale from 1 (poor) to 5 (excellent).

| Agent | Resistance (1‑5) |
| --- | --- |
| Flammability | 4 |
| Freshwater | 5 |
| Organic solvents | 4 |
| Oxidation at 500 °C | 1 |
| Seawater | 5 |
| Strong acids | 5 |
| Strong alkalis | 5 |
| UV radiation | 4 |
| Wear | 4 |
| Weak acids | 5 |
| Weak alkalis | 5 |

It therefore presents outstanding resistance to acids, bases and water, both fresh and salt, and good resistance to organic solvents. Prolonged exposure to temperatures close to 500 °C severely degrades the material.

## Applications by industry
- **Automotive**: radiator gaskets, connector seals, intercooler hoses, sensors.
- **Electronics / Electrical**: high-voltage insulators, flexible keypads, semiconductor encapsulations, flame-retardant cables.
- **Medical**: long-term implants, catheters, peristaltic tubes, pump diaphragms, sterilizable seals.
- **Food**: pastry molds, oven trays, kitchen utensils, gaskets for food machinery.
- **Construction**: joint sealants (RTV acetoxy or neutral), weatherstripping profiles, glazing putties.
- **Aerospace**: seals and insulators that withstand extreme thermal cycles, flexible couplings.

## Comparison with similar materials
The following table compares silicone (VMQ) with other common technical elastomers.

| Elastomer | Continuous range | Oil resistance | Mechanical resistance | Relative cost |
| --- | --- | --- | --- | --- |
| VMQ (silicone) | −50 to 200 °C | Moderate (4/5 to solvents) | Low‑medium (2,4‑5,5 MPa) | Medium |
| NBR (nitrile) | −30 to 100 °C | Excellent | High | Low |
| EPDM | −40 to 150 °C | Poor (not oils) | Medium | Low |
| FKM (fluorocarbon) | −20 to 200 °C | Excellent | Medium | High |
| HNBR | −30 to 140 °C | Very good | High | Medium |

Silicone offers the widest operating temperature range and unmatched low-temperature flexibility, at the cost of lower tensile strength and wear resistance.

## Frequently Asked Questions (FAQ)

### What is the working temperature range of silicone rubber?
   Silicone withstands continuously from **−50 °C to 200 °C** and reaches peaks of **300 °C** in intermittent service.

### What chemical resistance does it have?
   It resists strong acids and bases very well (rating **5/5**) and organic solvents (**4/5**), but oxidizes rapidly at **500 °C** (rating **1/5**).

### What is its typical density?
   Density varies between **1.1 and 2.3 g/cm³** (68.7‑143.6 lb/ft³) depending on the amount and type of filler.

### How much does it elongate before breaking?
   It presents an elongation at break of **80 % to 530 %**; softer formulations can exceed **700 %**.

### Is it a good electrical insulator?
   Yes, it has a dielectric strength of **11 to 28 kV/mm** and a volume resistivity on the order of **10¹¹‑10¹⁴ Ω·m**.

### Can it be used in contact with food?
   Food-grade silicones (conforming to FDA and EU regulations) are approved for cooking, baking and storing food.

## References
- **azom.com**: https://www.azom.com/properties.aspx?ArticleID=920
- **engineeringtoolbox.com**: https://www.engineeringtoolbox.com/elastomers-rubbers-operating-temperatures--d_2242.html
- **steelnumber.com**: https://www.steelnumber.com/en/steel_composition_eu.php?name_id=427

File: src/content/docs/en/materials/specific-strength-materials.md
---
title: "Specific strength of materials"
sidebar:
  label: "Specific strength of materials"
description: "Technical reference: Specific strength of materials"
keywords: ["specific strength strength to weight ratio materials", "materials"]
category: "materials"
topic: "cross-reference"
subcategory: "specific-strength"
skill: "material-data-comparison"
launch_phase: 1
last_updated: "2026-07-21"
verified: true
---

## Chemical composition

Specific strength is not an intrinsic property of a single substance, but an indicator that relates mechanical strength to density; therefore, it directly depends on the chemical composition and microstructure of each material. Materials with strong covalent or ionic bonds and low atomic mass, such as carbon fibers or technical ceramics, achieve the highest values. In the metallic field, lightweight alloys based on aluminum, magnesium, or titanium achieve the best strength-to-weight ratio thanks to their low density and the possibility of hardening them by solid solution, precipitation, or cold work. The following table lists typical compositions of some representative high-specific-strength materials, both metallic and composite.

| Material | Nominal chemical composition (wt%) |
|---|---|
| Aluminum alloy 6061-T6 | 97,35 Al; 1,0 Mg; 0,6 Si; 0,28 Cu; 0,2 Cr |
| Low carbon steel DX51D (1.0226) | 98,65 Fe; ≤0,18 C; ≤1,20 Mn; ≤0,50 Si; ≤0,045 S; ≤0,12 P; ≤0,30 Ti |
| Epoxy‑carbon composite (61 % fiber) | Carbon fiber (≈95 % C, 5 % N) in epoxy matrix |
| Epoxy‑Kevlar composite (53 % fiber) | Poly‑p‑phenylene terephthalamide fiber in epoxy matrix |

The choice of alloying elements and impurity control determines the final balance between density, strength, and ductility, and conditions the forming and heat treatment processes that allow achieving optimal specific strength levels.

## Mechanical properties

Specific strength (σ/ρ) is usually expressed in kN·m/kg and represents the breaking length — the altitude in kilometers that a column of the material can reach supporting only its own weight. The table below lists the tensile strength, density, specific strength, and breaking length of engineering materials calculated from standardized data at room temperature (20 °C).

| Material | Density ρ (kg/m³) | Tensile strength σ (MPa) | Specific strength (kN·m/kg) | Breaking length (km) |
|---|---|---|---|---|
| AISI 1045 steel, quenched and tempered | 7 850 | 585 | 74,5 | 7,6 |
| Low carbon steel DX51D, rolled | 7 850 | 385 | 49,0 | 5,0 |
| Aluminum alloy 2045‑T4 | 2 700 | 450 | 166,7 | 17,0 |
| Aluminum alloy 6061‑T6 | 2 700 | 270 | 100,0 | 10,2 |
| Aluminum alloy 6061‑T6 (cold worked) | 2 700 | 310 | 114,8 | 11,7 |
| Nylon 6/6 (polyamide) | 1 150 | 82 | 71,3 | 7,3 |
| Polypropylene (PP) | 1 120 | 33 | 36,9 | 3,8 |
| Epoxy‑S‑glass composite (45 %) | 1 800 | 870 | 483,0 | 49,2 |
| Epoxy‑carbon composite (61 %) | 1 600 | 1 730 | 1 081,0 | 110,2 |
| Epoxy‑Kevlar composite (53 %) | 1 350 | 1 100 | 814,8 | 83,1 |

Unidirectional continuous fiber composites present the highest values, exceeding lightweight metals by an order of magnitude and structural steel by almost fifteen times. Among metallic materials, heat-treatable aluminum alloys offer the best strength-to-weight ratio for structural applications. All values come from uniaxial tensile tests according to ASTM/EN standards and do not include fatigue or creep effects.

## Physical properties

Density is the dominant physical property in calculating specific strength, but the modulus of elasticity (stiffness) and electrical conductivity also condition the selection of the material. Aluminum and magnesium combine low density with high electrical conductivity per weight, while fibrous composites stand out for their high specific stiffness (E/ρ).

| Material | Density (kg/m³) | Elastic modulus E (GPa) | Specific stiffness (E/ρ) [kN·m/kg ×10³] | Electrical conductivity (% IACS) |
|---|---|---|---|---|
| Aluminum alloy 6061‑T6 | 2 700 | 69 | 25,5 | ≈ 40 |
| AISI 1045 steel | 7 850 | 205 | 26,1 | ≈ 10 |
| Epoxy‑carbon composite (61 %) | 1 600 | 142 | 88,8 | – |
| Nylon 6/6 | 1 150 | 2,8 | 2,4 | – |

Pure aluminum and its alloys achieve reflectivities greater than 80 % in the visible spectrum, a property that is also exploited in applications where specific strength is a secondary requirement, such as reflectors and luminaire housings.

## Thermal properties

Specific strength varies with temperature. In metals, tensile strength usually decreases with increasing temperature, although aluminum is a partial exception: its mechanical strength increases as temperature decreases without losing toughness, making it suitable for cryogenic applications. Conversely, ferritic steels become brittle at low temperature and lose strength rapidly above 300 °C.

| Material | Coefficient of thermal expansion (10⁻⁶/K) | Maximum service temperature (°C) | Behavior at low temperature |
|---|---|---|---|
| Aluminum alloy 6061‑T6 | 23,5 | 150 – 250 | Increase in strength, no ductile‑brittle transition |
| AISI 1045 steel | 11,5 | 500 – 650 | Ductile‑brittle transition around –20 °C |
| Epoxy‑carbon composite (61 %) | ≈ 2 – 5 | 80 – 215 | Matrix degradation below –50 °C |
| Nylon 6/6 | 80 – 100 | 75 – 100 | Becomes brittle below –40 °C |

In applications requiring high specific strength at extreme temperatures, nickel‑based superalloys or ceramic materials replace polymer composites and light alloys, despite their higher density.

## Applications by industry

The search for maximum specific strength guides material selection in sectors where every gram saved directly impacts performance, energy consumption, or load capacity. The main industries and uses are summarized below.

| Industry | Representative application | Preferred material |
|---|---|---|
| Aerospace | Fuselage skins, wings, bulkheads | Epoxy‑carbon composite, Al 2024‑T3 alloy, Ti‑6Al‑4V |
| Automotive | Frames, wheels, suspension components | 6xxx aluminum alloys, nylon composites with glass fiber |
| Sports and leisure | Bicycle frames, rackets, fishing rods | Epoxy‑carbon composite, aluminum alloy 7005‑T6 |
| Defense | Light armor, helmets, portable structures | Epoxy‑Kevlar composite, aluminum alloy 5083‑H116 |
| Wind energy | Wind turbine blades | Epoxy‑glass composite, epoxy‑carbon in longitudinal reinforcements |
| Rail transport | Car bodies, interiors | Aluminum alloys 6005A‑T6, composite sandwich panels |
| Packaging | Beverage cans, aluminum foil | Aluminum alloy 3104‑H19 |

The current trend combines several materials in hybrid structures — metal with composite, or aluminum with magnesium — to simultaneously optimize specific strength, cost, and recyclability.

## Comparison with similar materials

Compared to simple mechanical strength, specific strength allows comparing materials of different nature under equal functional conditions. The following chart (values in kN·m/kg) illustrates the hierarchy among material families:

1. Unidirectional carbon‑epoxy composites: **≈ 1 081 kN·m/kg**
2. Kevlar‑epoxy composites: **≈ 815 kN·m/kg**
3. S‑glass‑epoxy composites: **≈ 483 kN·m/kg**
4. Aluminum alloy 2045‑T4: **≈ 167 kN·m/kg**
5. Aluminum alloy 6061‑T6: **≈ 100 – 115 kN·m/kg**
6. Nylon 6/6 with 35 % glass fiber: **≈ 125 kN·m/kg** (calculated: 200 MPa / 1,6 g/cm³)
7. AISI 1045 quenched and tempered steel: **≈ 74 kN·m/kg**
8. Low carbon steel DX51D: **≈ 49 kN·m/kg**
9. Unreinforced polypropylene: **≈ 37 kN·m/kg**

While metals maintain a good balance between strength, toughness, and ease of forming, fibrous composites offer specific strength values unattainable for homogeneous materials, albeit at the cost of lower damage tolerance and more complex manufacturing. Therefore, in applications where safety and repairability are critical — such as wing spars of commercial aircraft — high-strength aluminum alloys (2xxx and 7xxx series) continue to be used despite their lower specific strength compared to composites.

## Frequently Asked Questions (FAQ)

### What is specific strength of a material?
Specific strength is the ratio between tensile strength (in MPa) and density (in g/cm³), whose result in kN·m/kg is numerically equivalent to the breaking length in kilometers. For example, an aluminum 6061‑T6 with 310 MPa and 2,70 g/cm³ reaches 115 kN·m/kg, which means that a bar of this material can measure up to 11,7 km before breaking under its own weight.

### Which is the material with the highest known specific strength?
Unidirectional epoxy‑carbon composite with a fiber fraction of 61 % registers values on the order of 1 080 kN·m/kg, exceeding the best aluminum alloys by more than ten times and structural steel by almost fifteen. At the laboratory level, individual carbon nanotubes can reach 46 000 kN·m/kg, but they are not yet translated into mass commercial products.

### Why is aluminum used so much in the aerospace industry if lighter composites exist?
Because aluminum alloys of the 2xxx and 7xxx series achieve specific strengths up to 200 kN·m/kg, tolerate impact damage better, are easy to repair and predictable under fatigue, and their manufacturing and recycling cost is lower than that of carbon‑epoxy composites. Additionally, the thermal expansion of aluminum (23,5 ×10⁻⁶/K) couples better with that of other metals in hybrid structures.

### How does temperature affect the specific strength of polymer composites?
The epoxy matrix of a carbon‑epoxy composite loses stiffness and strength above 80‑110 °C, so specific strength can drop more than 50 % when reaching 200 °C. Conversely, metals such as steel or aluminum maintain acceptable properties up to 500 °C and 250 °C respectively, provided their maximum service limit is not exceeded.

### What is the difference between specific strength and specific stiffness?
Specific strength (σ/ρ) measures the maximum load a material supports per unit mass, while specific stiffness (E/ρ) measures its ability to resist elastic deformations per unit mass. Steel and aluminum present very similar specific stiffness values (≈ 26 kN·m/kg ×10³), but the specific strength of aluminum is double that of steel, making it a better candidate when the main criterion is breaking load without plastic deformation.

### Can the specific strength of a material be improved without changing its composition?
Yes, through thermomechanical treatments that increase strength without modifying density. For example, cold rolling of a low carbon steel DX51D raises its yield strength from 270 MPa to 500 MPa, increasing its specific strength from 34 kN·m/kg to 64 kN·m/kg, while artificial aging (T6) of an Al‑Mg‑Si alloy causes precipitation of submicrometric phases that double the strength with hardly any change in density.

## References
- **azom.com**: https://www.azom.com/article.aspx?ArticleID=2863
- **engineeringtoolbox.com**: https://www.engineeringtoolbox.com/engineering-materials-properties-d_1225.html
- **steelnumber.com**: https://www.steelnumber.com/en/steel_composition_eu.php?name_id=597

File: src/content/docs/en/materials/titanium-grade-2.md
---
title: "Titanium Grade 2"
sidebar:
  label: "Titanium Grade 2"
description: "Technical reference: Titanium Grade 2"
keywords: ["Grade 2 commercially pure titanium properties", "materials"]
category: "materials"
topic: "non-ferrous-metals"
subcategory: "titaniums"
skill: "material-properties"
launch_phase: 1
last_updated: "2026-07-21"
verified: true
---

## Designation and equivalent standards
Titanium Grade 2 (UNS R50400, ASTM B265) is commercially pure titanium with a minimum purity of 99.2%. It is governed by international standards such as ASTM B265, ASME SB-265, AMS 4902 and DIN 3.7035. It is the most widely used grade of commercially pure titanium thanks to its excellent balance of strength, ductility and corrosion resistance.

## Chemical composition
Chemical composition in % by mass according to ASTM B265:

| Element | Titanium (Ti) | Iron (Fe) max. | Oxygen (O) max. | Carbon (C) max. | Nitrogen (N) max. | Hydrogen (H) max. |
|---------|---------------|----------------|------------------|------------------|-------------------|--------------------|
| %       | Balance       | 0.30           | 0.25             | 0.08             | 0.03              | 0.015              |

## Mechanical properties in annealed condition
Values correspond to annealed sheet/plate per ASTM B265 at room temperature. Minimum yield strength is 275 MPa (40 ksi).

| Property                    | Min. value (SI) | Typical value (SI) | Unit (SI) | Min. value (Imp.) | Unit (Imp.) |
|-----------------------------|-----------------|-------------------|-----------|-------------------|-------------|
| Tensile strength            | 345             | 415               | MPa       | 50                | ksi         |
| Yield strength (0.2%)       | 275             | 310               | MPa       | 40                | ksi         |
| Elongation (50 mm)          | 20              | 25                | %         | 20                | %           |
| Brinell hardness            | –               | 150               | HB        | –                 | HB          |
| Elastic modulus             | 100             | 105               | GPa       | 14.5              | Msi         |

## Mechanical properties in strain-hardened condition
Strength can be increased by cold working. After a 25–30% reduction in section, typical values are:

| Property                    | Typical value (SI) | Unit (SI) | Typical value (Imp.) | Unit (Imp.) |
|-----------------------------|-------------------|-----------|---------------------|-------------|
| Tensile strength            | 550               | MPa       | 80                  | ksi         |
| Yield strength (0.2%)       | 480               | MPa       | 70                  | ksi         |
| Elongation (50 mm)          | 15                | %         | 15                  | %           |

## Physical properties
Density of Titanium Grade 2 is 4.51 Mg/m³ (281 lb/ft³), approximately 57% of steel.

| Property                    | Value (SI)        | Unit (SI)   | Value (Imp.)       | Unit (Imp.)     |
|-----------------------------|-------------------|-------------|---------------------|-----------------|
| Density                     | 4.51              | Mg/m³       | 281                 | lb/ft³          |
| Atomic volume               | 0.0106            | m³/kmol     | 646                 | in³/kmol        |
| Elastic modulus             | 100–105           | GPa         | 14.5–15.2           | Msi             |
| Shear modulus               | 36–39             | GPa         | 5.2–5.7             | Msi             |
| Poisson's coefficient       | 0.35–0.37         | –           | 0.35–0.37           | –               |

## Thermal properties
Melting point is around 1668 °C (3034 °F).

| Property                                | Value (SI)        | Unit (SI)     | Value (Imp.)        | Unit (Imp.)          |
|-----------------------------------------|-------------------|---------------|---------------------|----------------------|
| Melting point                           | 1665–1671         | °C            | 3030–3040            | °F                   |
| Thermal conductivity                    | 16.3–18           | W/m·K         | 113–125             | BTU·in/(h·ft²·°F)   |
| Specific heat                           | 539–541           | J/kg·K        | 0.129–0.129          | BTU/lb·°F            |
| Coefficient of thermal expansion (20–100 °C) | 8.5–9.3       | 10⁻⁶/K       | 4.7–5.2             | 10⁻⁶/°F              |

## Electrical properties
Electrical resistivity of Titanium Grade 2 at 20 °C is approximately 0.56 μΩ·m.

| Property                | Value (SI)        | Unit (SI)      | Value (Imp.)        | Unit (Imp.) |
|-------------------------|-------------------|----------------|---------------------|-------------|
| Electrical resistivity  | 0.55–0.575        | 10⁻⁶ Ω·m       | 0.55–0.575           | μΩ·cm       |

## Corrosion resistance
Titanium Grade 2 exhibits exceptional resistance in aggressive environments. The surface oxide layer is self-repairing and protects it even in seawater, chlorides and oxidizing media.

| Medium                     | Resistance (1 = poor, 5 = excellent) | Observations                                              |
|----------------------------|--------------------------------------|------------------------------------------------------------|
| Fresh water                | 5                                    | Completely immune                                          |
| Seawater                   | 5                                    | Excellent, no corrosion up to 120 °C                       |
| Weak acids                 | 5                                    | High resistance in moderate concentrations                 |
| Strong acids (reducing)    | 3                                    | Acceptable with inhibitors; concentrated HCl may attack it |
| Weak/strong alkalis        | 4                                    | Good, with slight loss in hot concentrated NaOH            |
| Organic solvents           | 5                                    | Inert in almost all cases                                  |
| Oxidation at 500 °C        | 4                                    | Surface oxide formation without catastrophic degradation   |
| Wear                       | 3                                    | Moderate wear resistance; improves with nitriding          |
| UV / radiation             | 5                                    | No appreciable changes                                    |

## Applications by industry
Thanks to its combination of moderate strength, light weight and high corrosion resistance, Titanium Grade 2 is the most widely used in:

- **Chemical and process industry**: heat exchangers, distillation towers, reactors, piping for corrosive media.
- **Marine engineering**: propeller shafts, pumps, valves and fittings for seawater.
- **Power generation**: condensers in power plants and desalination plants.
- **Medicine and dentistry**: surgical implants, bone screws and prosthetic structures due to its biocompatibility and osseointegration.
- **Aerospace**: components of compressed air systems, bleed ducts and fairings that do not require very high strength.
- **Sports equipment**: bicycle frames, rackets and components subjected to medium fatigue.
- **Architecture and consumer goods**: exterior cladding, frames for glasses and high-end watches.

## Comparison with similar materials
The following table compares Titanium Grade 2 with other grades of pure titanium and the reference alloy Ti-6Al-4V.

| Material            | Yield strength (MPa) | Tensile strength (MPa) | Elongation (%) | Density (g/cm³) | Main advantage                           |
|---------------------|----------------------|------------------------|----------------|-----------------|------------------------------------------|
| Titanium Grade 1    | 170–310              | 240–370                | 24             | 4.51            | Maximum ductility and formability        |
| **Titanium Grade 2**| **275–345**          | **345–480**            | **20**         | **4.51**        | Best strength/ductility balance          |
| Titanium Grade 3    | 380–450              | 480–550                | 18             | 4.51            | Higher strength than Grade 2             |
| Titanium Grade 4    | 483–550              | 550–680                | 15             | 4.51            | Maximum strength among CP Ti             |
| Ti-6Al-4V (Grade 5) | 828–1100             | 895–1170               | 10             | 4.43            | Very high strength and heat treatable    |

## Frequently Asked Questions (FAQ)
### What is the minimum tensile strength of Titanium Grade 2 in annealed condition?
The minimum tensile strength of annealed Titanium Grade 2 is 345 MPa (50 ksi), with a typical value of 415 MPa. This value is obtained in sheet per ASTM B265 with a minimum elongation of 20%.

### What is the yield strength of Titanium Grade 2 and how does it vary with cold working?
The minimum yield strength in annealed condition is 275 MPa (40 ksi), but after a 25–30% cold reduction it can exceed 480 MPa (70 ksi). The gain in strength is accompanied by a reduction in elongation to approximately 15%.

### At what temperature does Titanium Grade 2 melt?
The melting point of Titanium Grade 2 is 1668 °C (3034 °F). This temperature enables its use in applications requiring dimensional stability at high temperatures, although above 400 °C its mechanical strength drops significantly.

### What is the density of Titanium Grade 2 and how does it compare to steel?
The density of Titanium Grade 2 is 4.51 g/cm³ (281 lb/ft³), approximately 43% lower than carbon steel (7.85 g/cm³). This low density, together with a strength similar to some stainless steels, provides an excellent strength-to-weight ratio.

### What is the thermal conductivity of Titanium Grade 2?
The thermal conductivity of Titanium Grade 2 is 16.3–18 W/m·K (113–125 BTU·in/(h·ft²·°F)). This value is low compared to aluminum or copper, limiting its use in high-efficiency heat exchangers, but it is suitable for chemical applications where stability against corrosive media is required.

### What type of weldability does Titanium Grade 2 have?
Titanium Grade 2 is easily weldable by TIG, MIG and resistance welding, provided the molten zone and back face are protected with inert gas (high-purity argon) to avoid oxygen and nitrogen absorption. With a proper procedure, joints reach 100% of the base metal strength.

## References
- **azom.com**: https://www.azom.com/properties.aspx?ArticleID=712
- **engineeringtoolbox.com**: https://www.engineeringtoolbox.com/material-properties-t_24.html
- **steelnumber.com**: https://www.steelnumber.com/en/search_form_eu.php

File: src/content/docs/en/materials/uhmwpe-properties.md
---
title: "UHMWPE properties"
sidebar:
  label: "UHMWPE"
description: "Technical reference: UHMWPE properties"
keywords: ["UHMWPE ultra high molecular weight polyethylene", "materials"]
category: "materials"
topic: "polymers"
subcategory: "high-performance"
skill: "material-properties"
launch_phase: 1
last_updated: "2026-07-25"
verified: true
---
Ultra-high molecular weight polyethylene (UHMWPE) is a semicrystalline, opaque, whitish thermoplastic composed of polyethylene chains with an exceptionally high molecular weight, typically between 2 and 6 million daltons. This extreme chain length gives it the highest impact resistance among thermoplastics, along with exceptional toughness and wear resistance. It is self-lubricating, has a very low coefficient of friction — comparable to PTFE — and outstanding chemical resistance against acids, alkalis, and most solvents, except oxidizing acids. Unlike conventional polyethylenes, its very high melt viscosity prevents processing by common methods such as injection molding; powder sintering, ram extrusion, or gel spinning are used to obtain high-performance fibers.

## Chemical composition
The base structure of UHMWPE corresponds to the repetition of the ethylene monomer, forming very long linear chains of -(CH₂-CH₂)- with an average molecular weight much higher than that of conventional HDPE.

| Component            | Value                                                        |
|----------------------|--------------------------------------------------------------|
| Chemical formula     | (C₂H₄)n                                                      |
| Typical molecular weight | 2 – 6 × 10⁶ g/mol / Dalton                                |
| Carbon (wt%)         | 85.7 %                                                       |
| Hydrogen (wt%)       | 14.3 %                                                       |
| Crystallinity        | 39 – 75 % (depending on processing)                          |
| Fiber orientation degree | > 95 % parallelism                                        |

## Mechanical properties

### Properties in base state (sintered sheet/rod)
The following mechanical properties correspond to UHMWPE consolidated by sintering, without additional molecular orientation.

| Property                              | Value (metric / imperial)                   |
|---------------------------------------|---------------------------------------------|
| Tensile strength                      | 35 MPa / 5,076 psi                          |
| Flexural modulus                      | 0.5 GPa / 72.5 ksi                          |
| Elongation at break                   | 500 %                                       |
| Yield strain                          | 25 %                                        |
| Izod impact strength (notched)        | 1.06+ kJ/m / 19.9+ ft·lb/in                |
| Surface hardness                      | Rockwell R: RR50                            |

### Properties in high-modulus fiber form (UHMPE / HPPE)
Subjected to gel spinning and drawing, UHMWPE achieves orientations greater than 95 % and crystallinities up to 85 %, resulting in radically improved mechanical properties (indicative values for Dyneema / Spectra type fibers).

| Property                  | Value (metric / imperial)                   |
|---------------------------|---------------------------------------------|
| Tensile strength          | 2.2 – 3.0 GPa / 319 – 435 ksi              |
| Elastic modulus           | 80 – 170 GPa / 11.6 – 24.7 Msi             |
| Linear density (tex)      | variable according to denier                |
| Elongation at break       | 3 – 4 %                                     |

## Physical properties
| Property                                      | Value (metric / imperial)                      |
|-----------------------------------------------|------------------------------------------------|
| Density                                       | 0.945 g/cm³ / 0.0341 lb/in³                   |
| Water absorption (24 h, 23 °C)                | 0.01 %                                         |
| Dynamic friction coefficient (against steel)  | 0.05 – 0.11 (self-lubricating)                |
| Volume resistivity                            | 10¹⁸ Ω·cm (log = 18)                          |
| Dielectric strength                           | 28 MV/m / 711 V/mil                            |
| Dissipation factor (1 kHz)                    | 0.0002                                         |
| Dielectric constant (1 kHz)                   | 2.3                                            |

## Thermal properties
| Property                                       | Value (metric / imperial)                                    |
|------------------------------------------------|--------------------------------------------------------------|
| Melting temperature (onset)                    | 127.7 °C / 261.9 °F                                          |
| Maximum continuous operating temperature       | 55 °C / 131 °F                                               |
| Brittle temperature                            | -150 °C / -238 °F                                            |
| HDT (0.45 MPa)                                 | 69 °C / 156.2 °F                                             |
| HDT (1.80 MPa)                                 | 42 °C / 107.6 °F                                             |
| Linear expansion coefficient                   | 13 × 10⁻⁵ / °C (7.2 × 10⁻⁵ / °F)                            |
| Limiting oxygen index (LOI)                    | 17 %                                                         |
| UL94 flammability rating                       | HB                                                           |

## Applications by industry
- **Medical and orthopedic industry:** joint replacement components (hip, knee, spine) due to its biocompatibility and wear resistance.
- **Material handling and bottling:** guides, hoppers, slide plates, wear parts for filling machines and bulk solid transport.
- **Food industry:** professional cutting boards, work surfaces that prevent contamination and blade wear.
- **Sports and recreational equipment:** edge protectors for ice rinks, skate components, sports shoe reinforcements.
- **Defense and ballistic protection:** bulletproof vests, helmets, lightweight armor from high-modulus fibers (Dyneema / Spectra).
- **Marine sector:** quay fenders, high-strength ropes and lines.
- **Textile engineering and machinery:** bushings, bearings, self-lubricating plain bearings, moving parts of looms.

## Comparison with similar materials
Qualitative comparison of UHMWPE against other high-engineering thermoplastics in their most distinctive properties (indicative scale).

| Property                              | UHMWPE               | PTFE               | Nylon (PA6)        | Acetal (POM)       | HDPE               |
|---------------------------------------|----------------------|--------------------|--------------------|--------------------|--------------------|
| Friction coefficient                  | Very low (≈0.05‑0.11)| Very low (≈0.04)   | Low (≈0.15‑0.25)   | Low (≈0.2)         | Low (≈0.2)         |
| Abrasion resistance                   | Excellent            | Low                | Good               | Very good          | Moderate           |
| Impact resistance (toughness)         | Exceptional (highest among thermoplastics) | Low | High               | Moderate           | High               |
| Maximum continuous service temperature| 55 °C / 131 °F       | 260 °C / 500 °F    | 85‑100 °C / 185‑212 °F | 85‑100 °C / 185‑212 °F | 55‑65 °C / 131‑149 °F |
| Moisture absorption                   | Practically zero (0.01 %) | Zero            | High (up to 3 %)   | Low (0.2 %)        | Very low           |
| Processability                        | Only sintering/ram  | Easy sinter/mold   | Injection/extrusion| Injection/extrusion| Injection/extrusion|

## Frequently Asked Questions (FAQ)
### What is the fundamental difference between UHMWPE and HDPE?
UHMWPE has a molecular weight between 2 and 6 million daltons, while conventional HDPE ranges from 200,000 to 500,000. This extreme chain length gives it much higher impact and abrasion resistance, as well as slightly higher chemical resistance, but at the cost of being unable to be processed by conventional melt methods.

### Can UHMWPE be joined or glued?
Adhesive bonding of UHMWPE is extremely difficult due to its very low surface energy (approx. 30 mN/m) and non-polar nature. For acceptable adhesion, surface treatments such as plasma, corona, or chemical etching with chromic acid are required. Mechanical fastening or heat sealing are preferable alternatives.

### What is the maximum continuous service temperature of UHMWPE?
The recommended continuous operating temperature for solid components is 55 °C / 131 °F. Prolonged exposure above 80‑90 °C causes softening and loss of mechanical properties, although the crystalline melting temperature begins around 127.7 °C.

### Why can't UHMWPE be injection molded?
Its melt viscosity is on the order of 10⁷‑10⁹ Pa·s, millions of times higher than that of injection-moldable polyethylenes. This practically non-existent flow prevents mold filling by injection. Feasible industrial techniques are powder sintering (compression) and ram extrusion, or gel spinning for fibers.

### At what temperature does UHMWPE become brittle?
The material retains high toughness down to very low temperatures; embrittlement is observed below -150 °C / -238 °F. This makes it an excellent choice for cryogenic or arctic applications.

### What makes UHMWPE self-lubricating?
Its exceptionally low coefficient of friction, from 0.05 to 0.11 against steel, is comparable to PTFE and is due to the absence of polar groups in the polyethylene chains. This non-adhesive structure prevents the formation of strong surface bonds, reducing both friction and wear without the need for external lubrication.

## Sources Consulted

- **azom.com**: https://www.azom.com/article.aspx?ArticleID=854
- **engineeringtoolbox.com**: https://www.engineeringtoolbox.com/ASTM-D3035-PE-pipes-d_2138.html
- **steelnumber.com**: https://www.steelnumber.com/en/steel_composition_eu.php?name_id=602
