Repository: sha5dow/mechdatum

File: src/content/docs/en/materials/viton-fkm-properties.md
---
title: "Viton FKM properties"
sidebar:
  label: "Viton FKM"
description: "Technical reference: Viton FKM properties"
keywords: ["Viton FKM fluoroelastomer properties chemical resistance", "materials"]
category: "materials"
topic: "polymers"
subcategory: "elastomers"
skill: "material-properties"
launch_phase: 1
last_updated: "2026-07-21"
verified: true
---

## Commercial names and designation
FKM is a family of fluoroelastomers defined by ASTM D1418 and ISO 1629. Its designation comes from the German *Fluorkautschukmaterial* (fluorinated rubber material). The best-known commercial name is **Viton** (originally developed by DuPont and now owned by Chemours). Other manufacturers market equivalent products under brands such as Dai-El (Daikin), Dyneon (3M), Tecnoflon (Solvay) or Fluonox (Gujarat Fluorochemicals). All FKMs contain vinylidene fluoride (VDF) as the base monomer, combined with other comonomers to adjust performance. They are the commercial elastomers with the highest thermal and chemical resistance, surpassed only by perfluoroelastomers (FFKM).

## Chemical composition
FKM is a fluorinated copolymer or terpolymer. The basic composition (Type 1) is a copolymer of vinylidene fluoride (VDF) and hexafluoropropylene (HFP) with a fluorine content near 66 % by weight. Terpolymers (Type 2) incorporate tetrafluoroethylene (TFE), reaching between 68 % and 69 % fluorine, which improves chemical and thermal resistance. Low-temperature grades (Type 3) replace HFP with perfluoromethyl vinyl ether (PMVE), with a fluorine content between 62 % and 68 % and a minimum service temperature of –50 °C. There are also special types with propylene (Type 4) or ethylene (Type 5) to resist bases and hydrogen sulfide. The following table summarizes the main types.

| FKM Type | Main Comonomers | Fluorine content (% by weight) | Main contribution |
| --- | --- | --- | --- |
| Type 1 | VDF + HFP | ~66 | General purpose |
| Type 2 | VDF + HFP + TFE | 68 – 69 | Higher chemical and thermal resistance |
| Type 3 | VDF + TFE + PMVE | 62 – 68 | Low-temperature flexibility (–50 °C) |
| Type 4 | Propylene + TFE + VDF | ~67 | Resistance to bases |
| Type 5 | VDF + HFP + TFE + PMVE + Ethylene | Variable | Resistance to H₂S and high temperatures |

## Mechanical properties
The mechanical properties given correspond to a general-purpose FKM (Type 1) vulcanized, tested at 23 °C. The tensile strength is **9 MPa**. Molded parts have a Shore A hardness of **75**. Elongation at break reaches **200 %** and tear resistance is **10 N/mm**. Compression set after 24 h at 175 °C is **43 %**.

| Property | SI Value | Imperial Value | Standard / Conditions |
| --- | --- | --- | --- |
| Tensile strength | 9 MPa | 1305 psi | ASTM D412, 23 °C |
| Elongation at break | 200 % | 200 % | ASTM D412 |
| Shore A hardness | 75 A | 75 A | ASTM D2240 |
| Tear resistance | 10 N/mm | 57 lbf/in | ASTM D624 |
| Compression set (24 h / 175 °C) | 43 % | 43 % | ASTM D395 |

## Physical properties
The density of FKM is **2.0 g/cm³** (2000 kg/m³ or 124.9 lb/ft³), notably higher than that of most conventional elastomers. The material is self-extinguishing (does not propagate flame) and has excellent resistance to ultraviolet radiation and weathering. It is black in most commercial formulations.

| Property | SI Value | Imperial Value |
| --- | --- | --- |
| Density | 2.0 g/cm³ | 124.9 lb/ft³ |
| Flammability | Self-extinguishing | Self-extinguishing |
| UV / weathering resistance | Excellent | Excellent |

## Thermal properties
The coefficient of linear thermal expansion of FKM is **160 × 10⁻⁶ K⁻¹**, high compared to metals but typical of fluorinated elastomers. Thermal conductivity at 23 °C is **0.2 W/(m·K)**. The minimum working temperature in continuous service is **–10 °C** for standard types, while low-temperature grades (Type 3) can go down to **–50 °C**. The maximum continuous service temperature is **220 °C**, with intermittent peaks up to **300 °C** in the absence of severe mechanical stress.

| Property | SI Value | Imperial Value |
| --- | --- | --- |
| Coefficient of linear thermal expansion | 160 × 10⁻⁶ K⁻¹ | 89 × 10⁻⁶ °F⁻¹ |
| Thermal conductivity (23 °C) | 0.2 W/(m·K) | 1.39 Btu·in/(h·ft²·°F) |
| Minimum service temperature (standard) | –10 °C | 14 °F |
| Minimum service temperature (low temp.) | –50 °C | –58 °F |
| Maximum continuous temperature | 220 °C | 428 °F |
| Maximum intermittent temperature | 300 °C | 572 °F |

## Electrical properties
FKM is not a high-performance electrical insulator, as its dielectric constant at 1 kHz is **10.5** and its dissipation factor reaches **0.034**. However, it offers a dielectric strength of **20 kV/mm** and a volume resistivity of **2 × 10¹³ Ω·cm** (2 × 10¹¹ Ω·m). These values are suitable for applications requiring chemical and thermal resistance rather than high-quality electrical insulation.

| Property | SI Value | Imperial Value | Conditions |
| --- | --- | --- | --- |
| Dielectric constant (εᵣ) | 10.5 | 10.5 | 1 kHz |
| Dissipation factor (tan δ) | 0.034 | 0.034 | 1 kHz |
| Dielectric strength | 20 kV/mm | 500 V/mil | – |
| Volume resistivity | 2 × 10¹³ Ω·cm | 7.9 × 10¹² Ω·in | – |

## Chemical resistance
FKM offers outstanding chemical resistance against oils, greases, aromatic hydrocarbons, concentrated and dilute acids, and halogens. However, it is attacked by ketones and some polar esters. It exhibits good to fair behavior towards alcohols and alkalis, depending on the exact formulation.

| Chemical medium | Resistance |
| --- | --- |
| Concentrated acids | Good |
| Dilute acids | Good |
| Alkalis | Good – Fair |
| Alcohols | Good – Fair |
| Aromatic hydrocarbons | Good – Fair |
| Oils and greases | Good |
| Halogens | Good |
| Ketones | Poor |

## Applications
FKM fluoroelastomers are used in sectors where high temperatures, contact with aggressive fluids, and durable sealing requirements are combined. The main applications include:

- **Automotive:** O-rings, crankshaft seals, injector seals, and gaskets in fuel and exhaust systems.
- **Aerospace industry:** Seals in hydraulic and fuel systems operating at extreme temperatures.
- **Oil and gas:** Packings, linings, and components exposed to crude oil, sour gas (H₂S), and drilling fluids.
- **Chemical processing:** Flange gaskets, valve diaphragms, pipe linings, and flexible hoses in contact with acids, bases, and solvents.
- **Semiconductor manufacturing:** Seals in plasma environments and high-purity chemicals.
- **General industrial equipment:** Rollers, extruded profiles, and seals in furnaces, heat exchangers, and food processing machinery.

## Comparison with other elastomers
Compared to other elastomers, FKM stands out for its temperature and chemical resistance, although it is more costly and has limited low-temperature flexibility in its standard versions. The following table compares typical values of FKM with nitrile rubber (NBR), hydrogenated nitrile rubber (HNBR), silicone (VMQ), and chloroprene (CR).

| Property | FKM | NBR | HNBR | Silicone (VMQ) | Chloroprene (CR) |
| --- | --- | --- | --- | --- | --- |
| Max. continuous temperature (°C) | 220 | 120 | 150 | 230 | 120 |
| Min. temperature (°C) | –10 to –50 | –30 | –30 | –55 | –40 |
| Oil resistance | Excellent | Excellent | Excellent | Fair | Good |
| Acid resistance | Good | Fair | Good | Fair | Fair |
| Weather resistance | Excellent | Poor | Poor | Excellent | Good |
| Ketone resistance | Poor | Fair | Fair | Good | Poor |
| Relative cost | High | Low | Medium | Medium | Low |

## Frequently Asked Questions (FAQ)

### What is the maximum working temperature of Viton FKM?
The maximum working temperature in continuous service for FKM is 220 °C, and it can withstand peaks of 300 °C under intermittent conditions without mechanical load.

### What is the chemical resistance of Viton against ketones?
FKM has **poor** resistance against ketones such as acetone or methyl ethyl ketone; these solvents cause swelling and degradation of the material.

### What is the density of Viton FKM?
The typical density of FKM is 2.0 g/cm³ (2000 kg/m³), approximately twice that of many non-fluorinated elastomers.

### What is the typical Shore A hardness of FKM?
The most common hardness value for general-purpose FKM compounds is Shore A75, with formulations available from 55 to 90 Shore A.

### What is the tensile strength of FKM?
The tensile strength of a standard FKM is 9 MPa, equivalent to 1305 psi.

### Which type of FKM offers the best low-temperature flexibility?
Type 3 FKMs, which incorporate perfluoromethyl vinyl ether (PMVE), achieve a minimum service temperature of –50 °C, compared to –10 °C for standard types.

## References
- **azom.com**: https://www.azom.com/article.aspx?ArticleID=1991
- **engineeringtoolbox.com**: https://www.engineeringtoolbox.com/chemical-resistance-rubbers-elastomers-d_1425.html
- **steelnumber.com**: https://www.steelnumber.com/en/steel_composition_eu.php?name_id=331

File: src/content/docs/en/materials/young-modulus-comparison.md
---
title: "Young modulus comparison"
sidebar:
  label: "Young modulus comparison"
description: "Technical reference: Young modulus comparison"
keywords: ["Young modulus elastic modulus materials comparison", "materials"]
category: "materials"
topic: "cross-reference"
subcategory: "elastic-modulus"
skill: "material-data-comparison"
launch_phase: 1
last_updated: "2026-07-21"
verified: true
---

## General properties
The Young modulus (E) quantifies the elastic stiffness of a material, defined by the relationship between uniaxial stress (σ) and strain (ε) in the linear elastic region. It is expressed in pascals (Pa) and usually in gigapascals (GPa). The higher the modulus, the greater the stress required to produce a given deformation. Typical values range from 0.01 GPa for elastomers up to 1220 GPa for diamond; in structural metals such as steel it is around 200 GPa.

## Chemical composition
Compositions of some common materials extracted from the sources are:

| Material | C (max) | Si (max) | Mn (max) | Cr | Ni | P (max) | S (max) | Others |
|----------|---------|---------|---------|----|----|---------|---------|-------|
| AISI 304 (stainless steel) | 0,08 | 1,0 | 2,0 | 17,5–20,0 | 8,0–11,0 | 0,045 | 0,03 | Fe balance |
| S275JR (structural steel) | 0,22 | – | 1,5 | – | – | 0,04 | 0,04 | N max 0,012; Cu max 0,55; Fe balance |
| S355JR (structural steel) | 0,24 | 0,55 | 1,6 | – | – | 0,04 | 0,04 | N max 0,012; Cu max 0,55; Fe balance |
| Aluminum 1100 (approx.) | – | ≤1,0 (Fe+Si) | ≤0,05 | – | – | – | – | Al ≥99,0 |

## Mechanical properties
The following table presents the Young modulus and other strength properties for selected materials. Values indicate the typical range or nominal values according to usual delivery conditions.

| Material | Young Modulus (GPa) | Yield Strength (MPa) | Tensile Strength (MPa) |
|----------|-----------------------|-----------------------|--------------------------------|
| Stainless steel AISI 304 | 190 – 203 | 205 – 310 | 510 – 620 |
| Structural steel S275JR (thickness ≤16 mm) | ~200 | 275 | 430 – 580 |
| Structural steel S355JR (thickness ≤16 mm) | ~200 | 355 | 510 – 680 |
| Structural steel ASTM A36 | 200 | 250 | 400 |
| Stainless steel AISI 302 | 180 | – | 860 |
| Gray cast iron | 130 | – | 170 (compression) |
| Pure aluminum | 69 | 95 | 110 |
| Aluminum alloys | 70 | – | – |
| Copper | 117 | 70 | 220 |
| Brass | 102 – 125 | – | 250 |
| Phosphor bronze | 116 | – | – |
| Titanium alloy | 105 – 120 | 730 | 900 |
| Nickel | 170 | – | – |
| Nylon 6 | 2 – 4 | 45 | 45 – 90 |
| PVC (unplasticized) | 2,4 – 4,1 | – | – |
| Pine wood (along the grain) | 9 | – | 40 |
| Oak wood (along the grain) | 11 | – | – |
| CFRP (unidirectional carbon fiber) | 150 | – | – |
| Diamond | 1220 | – | – |
| Graphene (monolayer) | ~1000 | – | – |

*Conversion: 1 GPa = 0,145×10^6 psi ≈ 145 kpsi*

## Physical properties
Densities of some reference materials are compared.

| Material | Density (Mg/m³) | Density (lb/ft³) |
|----------|------------------|-------------------|
| AISI 304 | 7,85 – 8,06 | 490 – 503 |
| Carbon steel (S275JR/S355JR) | ~7,85 | ~490 |
| Aluminum | 2,70 | 169 |
| Copper | 8,96 | 559 |
| Titanium | 4,51 | 281 |
| PVC | 1,38 – 1,41 | 86 – 88 |

## Thermal properties
Available thermal data for stainless steel AISI 304.

| Property | Value (SI) | Value (Imperial) |
|-----------|------------|------------------|
| Thermal conductivity at 100 °C | 14 – 17 W/m·K | 26,2 – 31,8 BTU·ft/h·ft²·°F |
| Specific heat | 490 – 530 J/kg·K | 0,379 – 0,410 BTU/lb·°F |
| Coefficient of thermal expansion (20–100 °C) | 16 – 18 ×10⁻⁶ /K | 28,8 – 32,4 ×10⁻⁶ /°F |
| Melting range | 1673 – 1723 K (1400 – 1450 °C) | 2552 – 2642 °F |

## Common applications
- **AISI 304:** food processing equipment, kitchen utensils, piping, cryogenic tanks, architecture.
- **S275JR/S355JR:** building structures, bridges, wind turbine towers, heavy machinery.
- **Aluminum:** aerospace, packaging, heat sinks, architectural profiles.
- **Copper:** electrical conductors, water pipes, heat exchangers.
- **Titanium alloy:** aerospace industry, medical implants, high-performance components.
- **CFRP:** sports equipment, aerospace structures, competition automotive.
- **Nylon:** gears, bearings, textile fibers.

## Comparison with other materials
Specific stiffness (Young modulus / density) is presented, a useful parameter for lightweight design.

| Material | E/ρ (GPa·m³/Mg) |
|----------|------------------|
| AISI 304 | ≈25,0 |
| Aluminum | ≈25,6 |
| Copper | ≈13,1 |
| Titanium alloy | ≈24,4 |
| Unidirectional CFRP | ≈93,8 |
| Wood (pine) | ≈16,4 |
| Diamond | ≈339 |

Carbon fiber composites show the highest specific stiffness among common engineering materials.

## Frequently Asked Questions (FAQ)

### What is the Young modulus of stainless steel 304?
Stainless steel 304 has a Young modulus between 190 GPa and 203 GPa (27,6×10⁶ psi to 29,4×10⁶ psi), depending on the treatment and exact composition within the standard.

### Which material has the highest Young modulus?
Diamond has the highest Young modulus at 1220 GPa, followed by monolayer graphene at approximately 1000 GPa and silicon carbide with a range of 450 to 650 GPa.

### What is the Young modulus of a structural steel S275JR?
Structural steel S275JR has a Young modulus of approximately 200 GPa (29,0×10⁶ psi), a value similar to that of most unalloyed carbon steels.

### Which material combines high stiffness and low density?
Carbon fiber reinforced plastic (CFRP) achieves a specific stiffness of around 93,8 GPa·m³/Mg, approximately 3.7 times higher than that of stainless steel 304.

### What is the stiffness difference between aluminum and steel?
Pure aluminum has a Young modulus of 69 GPa (10,0×10⁶ psi), while a typical structural steel reaches 200 GPa; this means steel is about 2.9 times stiffer than aluminum.

### How do you convert Young modulus from GPa to psi?
The conversion is 1 GPa = 145,038 psi; for example, a value of 200 GPa equals 29,0×10⁶ psi.

## References
- **azom.com**: https://www.azom.com/properties.aspx?ArticleID=965
- **engineeringtoolbox.com**: https://www.engineeringtoolbox.com/young-modulus-d_417.html
- **steelnumber.com**: https://www.steelnumber.com/en/compare_steel_eu.php?name_id_3=3&name_id_4=8&count_mat=19

File: src/content/docs/en/materials/zinc-properties.md
---
title: "Zinc general properties"
sidebar:
  label: "Zinc general"
description: "Technical reference: Zinc general properties"
keywords: ["zinc alloy properties die casting", "materials"]
category: "materials"
topic: "non-ferrous-metals"
subcategory: "zinc"
skill: "material-properties"
launch_phase: 1
last_updated: "2026-07-21"
verified: true
---

Zinc is a bluish-white non-ferrous metal that is widely used in die casting alloys due to its excellent fluidity, high impact resistance, and ability to accept a variety of surface finishes. Zinc alloy parts are much more durable than their plastic equivalents and allow complex geometries with tight dimensional tolerances. The most common alloy used in hot-chamber die casting is designated ZP5, according to European standard EN 12844, consuming more than 60 % of the zinc cast in this industrial sector.

## Chemical composition
The chemical composition of alloy ZP5 (ZnAl4Cu1) features controlled levels of aluminum, copper, and magnesium, with strict impurity limits to ensure dimensional stability and aging resistance.

| Element | Content (%) |
|---|---|
| Zinc (Zn) | Balance |
| Aluminum (Al) | 3.7 – 4.3 |
| Copper (Cu) | 0.7 – 1.2 |
| Magnesium (Mg) | 0.025 – 0.06 |
| Iron (Fe) | 0.05 max |
| Silicon (Si) | 0.03 max |
| Nickel (Ni) | 0.02 max |
| Lead (Pb) | 0.005 max |
| Cadmium (Cd) | 0.005 max |
| Tin (Sn) | 0.002 max |

## Physical properties
ZP5 zinc alloy exhibits a relatively high density, low porosity in die casting, and good vibration damping capability.

| Property | Value (SI) | Value (Imperial) |
|---|---|---|
| Density | 6.6 – 6.7 g/cm³ | 0.238 – 0.242 lb/in³ |
| Modulus of elasticity (Young's) | 85 GPa | 12.3 × 10⁶ psi |
| Poisson's ratio | 0.29 | 0.29 |

## Mechanical properties
The mechanical properties of ZP5 alloy correspond to the as‑cast condition, which is the usual delivery state. No subsequent heat treatments are applied, so the values represent the behavior directly after solidification in a metal mold.

| Property | Value (SI) | Value (Imperial) |
|---|---|---|
| Tensile strength (Rm) | 330 MPa | 47.9 ksi |
| Yield strength (Rp0.2) | 250 MPa | 36.3 ksi |
| Elongation at break (A, L₀=50 mm) | 5 % | 5 % |
| Brinell hardness (HB) | 92 | 92 |
| Impact energy (KV, +20 °C) | 58 J | 42.8 ft·lbf |

## Thermal properties
Available thermal data for ZP5 alloy are limited to the melting range. Full thermal behavior (conductivity, specific heat) should be adapted according to the final application.

| Property | Value (SI) | Value (Imperial) |
|---|---|---|
| Melting range | 379 – 388 °C | 714 – 730 °F |

## Corrosion resistance
Zinc die casting alloys offer adequate resistance to atmospheric corrosion in indoor and moderate outdoor environments. The controlled presence of magnesium inhibits intergranular corrosion. For applications in aggressive media or prolonged unprotected outdoor exposure, a surface coating is recommended, such as nickel plating, chrome plating, electrostatic painting, or lacquering, all of which are easily applied on die‑cast zinc.

## Applications by industry
The versatility of ZP5 alloy makes it a common choice in sectors that require high-precision functional parts with aesthetic surface quality.

- **Automotive:** closure system components, mirror brackets, sensor housings, and interior parts with decorative finish.
- **Consumer electronics:** connector housings, microphone bodies, display frames, and EMI shielding elements due to its good shielding capability.
- **Hardware and construction:** door and window fittings, knobs, hinges, faucets and bathroom accessories.
- **Office equipment:** lamp bases, monitor stands, furniture accessory parts.
- **Housewares and artistic metalwork:** candelabras, handles, ornaments, and elements with aged or gold finishes.

## Comparison with similar materials
| Material | Density (g/cm³) | Tensile strength (MPa) | Yield strength (MPa) | Elongation (%) | Main advantage |
|---|---|---|---|---|---|
| Zinc alloy ZP5 | 6.6 | 330 | 250 | 5 | High fluidity, low mold cost, decorative finishes |
| Aluminum alloy A380 | 2.7 | 324 | 159 | 3.5 | Lightweight, good strength at moderate temperature |
| Magnesium alloy AZ91D | 1.8 | 230 | 150 | 3 | Highest strength/weight ratio, extreme lightness |

Zinc alloys offer the advantage of casting at lower temperature, which extends mold life and allows faster cycles in hot‑chamber machines. In exchange, their higher density limits their use in components where weight is critical.

## Standards and equivalences
| Standard / Designation | Equivalence |
|---|---|
| EN 12844 | ZP5 / ZP0410 (white/black color code) |
| UNS | Z35531 |
| ASTM B240 / B669 | AG41A |
| SAE | 925 |
| DIN 1743-2 | GD‑ZnAl4Cu1 (2.2141.05) |
| BS 1004 | Alloy B |
| NF A 55‑010 | Z‑A4U1 G‑ZnAl4Cu1 |
| UNI 3717 | G‑ZnAl4Cu1 |

## References
- **azom.com**: https://www.azom.com/article.aspx?ArticleID=9562
- **engineeringtoolbox.com**: https://www.engineeringtoolbox.com/metal-alloys-densities-d_50.html
- **steelnumber.com**: https://www.steelnumber.com/en/steel_alloy_composition_eu.php?name_id=1475
