Repository: sha5dow/mechdatum

File: src/content/docs/en/materials/aluminum-1100-properties.md
---
title: "Aluminum 1100 properties"
sidebar:
  label: "Aluminum 1100"
description: "Technical reference: Aluminum 1100 properties"
keywords: ["1100 aluminium alloy properties specifications", "materials"]
category: "materials"
topic: "non-ferrous-metals"
subcategory: "aluminums"
skill: "material-properties"
launch_phase: 1
last_updated: "2026-07-21"
verified: true
---

Aluminum 1100 is a commercially pure alloy from the 1000 series with a minimum aluminum content of 99.0%. It exhibits excellent corrosion resistance, high electrical and thermal conductivity, and outstanding formability. It is not precipitation heat treatable, so its mechanical properties are improved by cold working (strain hardening). It is used in sectors requiring ductility and chemical stability, in the form of sheets, tubes, and extruded profiles.

## Chemical Composition
| Element | Content (%) |
| --- | --- |
| Aluminum (Al) | 99.00 min. |
| Copper (Cu) | 0.05 – 0.20 |
| Silicon + Iron (Si+Fe) | ≤ 0.95 |
| Manganese (Mn) | ≤ 0.05 |
| Zinc (Zn) | ≤ 0.10 |
| Others (each) | ≤ 0.05 |
| Others (total) | ≤ 0.15 |

## Physical Properties
| Property | SI Units | Imperial Units |
| --- | --- | --- |
| Density | 2.71 g/cm³ | 0.0979 lb/in³ |
| Melting range | 643 – 657 °C | 1190 – 1215 °F |
| Electrical conductivity (20 °C) | 59 % IACS | 59 % IACS |
| Electrical resistivity (20 °C) | 2.92 µΩ·cm | 2.92 µΩ·cm |

## Mechanical Properties (by Temper)
Typical values for the most common tempers are:

| Temper | Yield Strength (Rₚ₀.₂) | Tensile Strength (Rₘ) | Elongation in 50 mm (%) | Brinell Hardness (HB) |
| --- | --- | --- | --- | --- |
| O (annealed) | 35 MPa (5.1 ksi) | 90 MPa (13 ksi) | 35 | 23 |
| H12 | 75 MPa (11 ksi) | 110 MPa (16 ksi) | 12 | 28 |
| H14 | 100 MPa (14.5 ksi) | 130 MPa (19 ksi) | 9 | 32 |
| H18 | 160 MPa (23 ksi) | 180 MPa (26 ksi) | 5 | 44 |

The elastic modulus is between 70 and 80 GPa (10 150 – 11 600 ksi) and Poisson's ratio is 0.33.

## Thermal Properties
| Property | Value | SI Units | Imperial Units |
| --- | --- | --- | --- |
| Thermal conductivity (at 25 °C, H18) | 218 | W/(m·K) | 126 BTU/(h·ft·°F) |
| Coefficient of thermal expansion (20 – 100 °C) | 23.6 × 10⁻⁶ | /°C | 13.1 × 10⁻⁶ /°F |
| Specific heat | 904 | J/(kg·K) | 0.216 BTU/(lb·°F) |

## Heat Treatments and Tempers
Aluminum 1100 is not susceptible to age hardening. Its tempers are obtained exclusively by cold plastic deformation or annealing:
- **O (annealed):** Heated to 345 °C and cooled in air or water. Provides maximum ductility.
- **H12, H14, H18:** Increasing strain-hardened tempers (¼ hard, ½ hard, hard) achieved by cold working. The higher the number, the higher the strength and the lower the ductility.
- **H112:** Strain hardening obtained in hot forming processes with broad mechanical requirements.
The alloy does not accept T temper (solution and aging).

## Weldability and Forming
Alloy 1100 exhibits excellent weldability by all conventional processes (TIG, MIG, resistance, oxyacetylene, and brazing). No preheating is required and hot cracking does not occur.

Cold formability is very good, especially in O temper or soft tempers. In high strain-hardened tempers (H18) the bending capacity is reduced.

Machinability is poor in the annealed condition, but improves significantly in hard tempers; the use of carbide tools with oil lubrication is recommended for deep cuts.

## Corrosion Resistance
Aluminum 1100 offers excellent resistance to atmospheric corrosion, in contact with fresh water, and in the presence of many chemical agents. This resistance is due to the spontaneous formation of a protective oxide layer. It has no risk of stress corrosion cracking. It is suitable for food contact.

## Applications by Industry
- **Food and pharmaceutical:** processing equipment, tanks, trays, pipes.
- **Chemical:** heat exchangers, coils, pressure vessels.
- **Construction and decoration:** reflectors, nameplates, architectural cladding.
- **Electrical:** busbars, connectors, cables.
- **General industry:** deep-drawn parts, rivets, reflective materials.
- **Cryogenics:** components that retain ductility at sub-zero temperatures.

## Comparison with Similar Materials
| Alloy | Type | Main differences from 1100 |
| --- | --- | --- |
| 1050 | Commercially pure (99.5% Al) | Higher purity, lower mechanical strength, higher electrical conductivity. |
| 3003 (Al Mn) | Al-1.2% Mn | Higher mechanical strength (Rm ~ 110–170 MPa) while maintaining excellent formability and weldability. |
| 5052 (Al Mg) | Al-2.5% Mg | Better marine corrosion resistance and higher mechanical strength (Rm ~ 190–260 MPa). Used in more aggressive environments. |
| 1100 vs 1350 | 1350 (min. 99.5% Al) | 1350 is optimized for electrical conductivity (min. 61.0% IACS), while 1100 balances purity, formability, and cost. |

## References
- **azom.com**: https://www.azom.com/article.aspx?ArticleID=6588
- **engineeringtoolbox.com**: https://www.engineeringtoolbox.com/properties-aluminum-pipe-d_1340.html
- **steelnumber.com**: https://www.steelnumber.com/en/steel_alloy_composition_eu.php?name_id=1019

File: src/content/docs/en/materials/aluminum-2024-properties.md
---
title: "Aluminum 2024 properties"
sidebar:
  label: "Aluminum 2024"
description: "Technical reference: Aluminum 2024 properties"
keywords: ["2024 aluminium alloy properties specifications", "materials"]
category: "materials"
topic: "non-ferrous-metals"
subcategory: "aluminums"
skill: "material-properties"
launch_phase: 1
last_updated: "2026-07-21"
verified: true
---

Aluminum 2024 (EN AW‑AlCu4Mg1) is a heat-treatable 2000 series alloy whose main alloying element is copper. With a density of only 2.78 g/cm³ and a tensile strength that can exceed 450 MPa in T8 temper, it offers an exceptional strength-to-weight ratio for structural components subjected to cyclic loads. Its use is widespread in the aerospace industry and in applications where fatigue is a critical criterion.

## Chemical Composition

The chemical composition of aluminum 2024, according to EN 573‑3, has very tightly controlled limits of alloying elements that define its precipitation‑hardening capability. Aluminum acts as the base metal and the remaining components are adjusted to the following ranges:

| Element | Minimum (mass %) | Maximum (mass %) |
|---------|-------------------|-------------------|
| Aluminum (Al) | 90.7% | Balance |
| Copper (Cu) | 3.8% | 4.9% |
| Magnesium (Mg) | 1.2% | 1.8% |
| Manganese (Mn) | 0.3% | 0.9% |
| Silicon (Si) | --- | 0.5% |
| Iron (Fe) | --- | 0.5% |
| Zinc (Zn) | --- | 0.25% |
| Titanium (Ti) | --- | 0.15% |
| Chromium (Cr) | --- | 0.1% |
| Other elements (each) | --- | 0.05% |
| Other elements (total) | --- | 0.15% |

Zr combined with Ti may be raised up to 0.20% in extruded or forged products. This strict compositional window, especially for Cu and Mg, enables the formation of the intermediate precipitates responsible for hardening.

## Physical Properties

The density of aluminum 2024 is 2.78 g/cm³ (0.1 lb/in³), approximately 65% lower than that of most steels, making it a preferred material for lightweight structures. The fundamental properties are summarized below:

| Property | SI Value | Imperial Value |
|----------|----------|----------------|
| Density (ρ) | 2.78 g/cm³ = 2780 kg/m³ | 0.1 lb/in³ |
| Modulus of Elasticity (E) | 73.1 GPa | 10.6 × 10⁶ psi |
| Shear Modulus (G) | 27.6 GPa | 4.0 × 10⁶ psi |
| Melting start temperature (solidus) | 500 °C | 932 °F |

## Thermal Properties

The thermal conductivity of aluminum 2024 is 121 W/(m·K), a moderate value within the aluminum alloy family, allowing heat dissipation in mechanical components. The main thermal magnitudes are detailed:

| Property | SI Value | Imperial Value |
|----------|----------|----------------|
| Thermal conductivity (λ) | 121 W/(m·K) | 840 BTU·in/(hr·ft²·°F) |
| Specific heat (cₚ) | 875 J/(kg·K) | 0.209 BTU/(lb·°F) |
| Coefficient of thermal expansion (α) (20‑100 °C) | 22.9 µm/(m·K) | 12.7 × 10⁻⁶ in/(in·°F) |
| Maximum service temperature (Tmax) | 120 °C | 248 °F |

## Mechanical Properties by Temper

The mechanical characteristics of 2024 vary radically depending on the heat treatment and the degree of cold work applied. In the annealed condition (O) it barely reaches 220 MPa tensile strength, while in T8 temper it exceeds 450 MPa. The following table shows typical values for the most common tempers:

| Temper | Tensile strength (Rm) | Yield strength (Rp0.2) | Elongation (A) | Brinell hardness (HBW) |
|--------|-----------------------|-------------------------|----------------|------------------------|
| O (annealed) | 220 MPa (32 ksi) | 140 MPa (20 ksi) | 12‑13% (Lo=50 mm) | 55 |
| T3 (solution treated, cold worked, naturally aged) | 395‑450 MPa (57‑65 ksi) | 270‑310 MPa (39‑45 ksi) | 6‑8% (Lo=50 mm) | 120 |
| T4 (solution treated, naturally aged) | 427 MPa (62 ksi) | 276 MPa (40 ksi) | 10‑15% | --- |
| T351 (solution treated, stress relieved) | 470 MPa (68 ksi) | 280 MPa (41 ksi) | 20% | --- |
| T8 (solution treated, cold worked, artificially aged) | 455 MPa (66 ksi) | 380 MPa (55 ksi) | 4‑5% (Lo=50 mm) | 130 |

The strength values in T3 and T4 come from industrially accepted averages; the minimum elongation in T351 highlights the ductility improvement provided by stress relief.

## Electrical Properties

The electrical conductivity of aluminum 2024 is 30% IACS (International Annealed Copper Standard). This figure corresponds to about 17.4 MS/m and reflects the influence of alloying elements in solution, which drastically reduce electron mobility compared to pure aluminum (≈ 62% IACS). The alloy is used in structures where conductivity is not a priority requirement; when electrical performance is needed, 6061 or 1xxx series are usually preferred.

## Corrosion Resistance

Aluminum 2024 exhibits notably low corrosion resistance due to the high copper concentration, which promotes the formation of galvanic couples in the presence of moisture. For this reason, in atmospheric or marine environments it is frequently used as alclad sheet (coated with a thin layer of pure aluminum or Al‑1Zn), which sacrifices the external surface to protect the core. However, the alclad process can slightly reduce fatigue strength. Uncoated machined parts require protection systems such as anodizing, painting, or inhibitor coatings.

## Weldability

Aluminum 2024 is not weldable by fusion welding techniques (TIG, MIG, laser), as its chemical composition causes solidification defects—hot cracking—during re-solidification of the weld pool. The only joining technology authorized in production for this alloy is friction stir welding (FSW), which operates in the solid state without reaching material fusion and maintains microstructural integrity. Any attempt at arc welding requires a careful risk assessment and is usually contraindicated in critical structural applications.

## Machinability

The machinability of aluminum 2024 is considered medium, below specific alloys such as 2011 or 6262, but notably better than that of 7075 in T6 temper. In T3 or T4 temper it produces fragmented chips and offers acceptable surface finish with carbide tools and adequate lubrication. Milling, turning, and drilling operations are common in the manufacture of mechanical components; selection of cutting edges and moderate speeds helps avoid premature dulling.

## Applications by Industry

The combination of high specific strength and good fatigue toughness makes 2024 an irreplaceable structural material in multiple sectors:

- **Aerospace:** Wing and fuselage skins, bulkheads, stringers, and fittings subjected to tension and cyclic loads.
- **High-performance automotive:** Connecting rods, pistons, bearing housings, and transmission components where every gram counts.
- **Machinery:** Gears, camshafts, supports, and machined parts with strength and low inertia requirements.
- **Military industry:** Structural components of unmanned aerial vehicles (UAVs) and light weapon systems.
- **Mold and tooling:** Precision mold parts for short series requiring good thermal conductivity.

## Comparison with Similar Materials

Compared to other structural aluminum alloys, 2024 occupies an intermediate position in strength, but stands out for its fatigue behavior and ease of machining in natural temper. The following table illustrates its main differences with 2014, 6061, and 7075:

| Property | 2024‑T3/T4 | 2014‑T6 | 6061‑T6 | 7075‑T6 |
|----------|------------|---------|---------|---------|
| Tensile strength (Rm, MPa) | 427‑441 (T4/T3) | 455‑460 | 310 | 540‑572 |
| Yield strength (Rp0.2, MPa) | 276‑290 | 400 | 276 | 503 |
| Typical elongation (%) | 10‑15 | 10 | 12 | 11 |
| Brinell hardness (HBW) | 120 | 130 | 95 | 150 |
| Weldability (fusion) | No | No (similar) | Excellent | Poor |
| Corrosion resistance | Low | Low | High | Low |
| Machining | Medium | Medium-high | Medium | Medium-low |

2014 and 2024 share the same alloy philosophy (Al‑Cu), but 2014 is preferred for forging while 2024 is used in sheet and plate. 6061 offers lower strength but gains in weldability and corrosion protection. 7075, on the other hand, reaches the highest strengths in the aluminum family, albeit with lower ductility and greater sensitivity to stress concentration.

## Frequently Asked Questions (FAQ)

### What is the tensile strength of aluminum 2024 in T3 temper?
The tensile strength of 2024‑T3 is in a typical range of 395 to 450 MPa (57‑65 ksi), with an average value of 441 MPa (64 ksi).

### What is the yield strength of aluminum 2024‑T4?
The yield strength of 2024‑T4 is 276 MPa (40 ksi) as an industrial characteristic value, reaching a minimum permanent set of 0.2%.

### What hardness is aluminum 2024 supplied in?
The Brinell hardness of 2024 depends on the temper: 55 HBW in O condition, 120 HBW in T3, and up to 130 HBW in T8, providing a direct reference to its mechanical strength.

### Up to what temperature can aluminum 2024 work?
Aluminum 2024 maintains its mechanical properties up to a maximum service temperature of 120 °C (248 °F); above this value the strength drops rapidly and the material begins overaging processes.

### Can aluminum 2024 be welded?
No; aluminum 2024 is not suitable for fusion welding. It is only weldable by friction processes (FSW), which avoid the formation of solidification cracks characteristic of this alloy.

### What differentiates aluminum 2024 from 7075?
2024 offers lower tensile strength (about 440 MPa in T3 versus 572 MPa for 7075‑T6), but leads to better fracture toughness and lower notch sensitivity, making it more suitable for components subjected to fatigue.

## References
- **azom.com**: https://www.azom.com/article.aspx?ArticleID=23683
- **engineeringtoolbox.com**: https://www.engineeringtoolbox.com/properties-aluminum-pipe-d_1340.html
- **steelnumber.com**: https://www.steelnumber.com/en/steel_alloy_composition_eu.php?name_id=1036

File: src/content/docs/en/materials/aluminum-5052-properties.md
---
title: "Aluminum 5052 properties"
sidebar:
  label: "Aluminum 5052"
description: "Technical reference: Aluminum 5052 properties"
keywords: ["5052 aluminium alloy properties specifications", "materials"]
category: "materials"
topic: "non-ferrous-metals"
subcategory: "aluminums"
skill: "material-properties"
launch_phase: 1
last_updated: "2026-07-21"
verified: true
---

Aluminum 5052 is a 5000 series aluminum‑magnesium alloy, with a density of 2,68 g/cm³, not heat treatable but hardenable by cold working. It stands out for its excellent corrosion resistance, especially against seawater and saline environments, and for its good weldability, which makes it a frequent choice in marine applications, pressure vessels and architectural elements.

## Chemical composition

Aluminum 5052 contains a minimum of 95,7 % aluminum, with a magnesium range between 2,2 % and 2,8 % as the main alloying element. The following table gives the complete chemical composition according to EN 573‑3.

| Element | Content (% by weight) |
| --- | --- |
| Aluminum (Al) | Balance (≥ 95,7) |
| Magnesium (Mg) | 2,2 – 2,8 |
| Chromium (Cr) | 0,15 – 0,35 |
| Iron (Fe) | ≤ 0,4 |
| Silicon (Si) | ≤ 0,25 |
| Manganese (Mn) | ≤ 0,1 |
| Copper (Cu) | ≤ 0,1 |
| Zinc (Zn) | ≤ 0,1 |
| Others (each) | ≤ 0,05; total ≤ 0,15 |

## Physical properties

The density of aluminum 5052 is 2,68 g/cm³ (0,0968 lb/in³), placing it among the lightest metals most widely used in engineering.

| Property | Metric value | Imperial value |
| --- | --- | --- |
| Density | 2,68 g/cm³ | 0,0968 lb/in³ |

## Mechanical properties

The tensile strength of aluminum 5052 in the annealed (O) temper reaches 195 MPa (28,3 ksi), while in H38 temper it rises to 290 MPa (42,1 ksi). The mechanical properties vary significantly with the degree of work hardening, as shown in the following table for the most common tempers.

| Temper | Tensile strength (MPa) | Yield strength (0,2 %) (MPa) | Typical elongation (%) | Tensile strength (ksi) | Yield strength (ksi) |
| --- | --- | --- | --- | --- | --- |
| O (annealed) | 195 | 89,6 | 25 | 28,3 | 13,0 |
| H32 | 228 | 193 | 12 | 33,0 | 28,0 |
| H34 | 262 | 214 | 8 | 38,0 | 31,0 |
| H36 | 276 | 241 | 6 | 40,0 | 35,0 |
| H38 | 290 | 255 | 5 | 42,1 | 37,0 |

The Young’s modulus is 69,3 GPa (10 050 ksi) and Poisson’s ratio is 0,33. The Brinell hardness in the O temper is approximately 45 HBW and reaches 69 HBW in H14 temper.

## Thermal properties

The thermal conductivity of aluminum 5052 is 138 W/m·K and its melting point is 607 °C (1125 °F). These characteristics allow it to operate at temperatures below 200‑250 °C without significant loss of properties.

| Property | Value | Unit |
| --- | --- | --- |
| Thermal conductivity (at 25 °C) | 138 | W/m·K |
| Coefficient of linear expansion (20‑100 °C) | 23,8 × 10⁻⁶ | /°C |
| Specific heat | 880 | J/kg·K |
| Melting point | 607 (1125) | °C (°F) |

## Machinability

The machinability of aluminum 5052 is fair, and better results are obtained in hard temper than in the annealed state. Machining operations, except for very light cuts, require oil‑based lubricants to ensure adequate surface finish and prolong tool life.

## Forming

Aluminum 5052 can be cold formed at room temperature with bending up to 80° without cracking. However, repeated cold forming operations progressively reduce its deep drawing and bending capacity; therefore it is common to use intermediate annealing in parts with high shape requirements.

## Welding

Joining of aluminum 5052 components can be performed by all conventional methods (gas, arc and resistance), obtaining good quality welds. If filler material is needed, rods of alloy 5052, 5356 or 4043 are recommended, depending on the specific strength and exposure requirements.

## Heat treatment

Aluminum 5052 does not allow precipitation hardening; its strength is increased exclusively by cold working. Annealing is performed between 345 and 415 °C (650‑775 °F) with controlled air cooling, restoring maximum ductility before further forming stages.

## Applications

Thanks to its high corrosion resistance in marine environments and good formability, aluminum 5052 is used in a wide range of industries:  
- **Naval and offshore:** hulls, superstructures, storage tanks and piping exposed to salt water.  
- **Transportation:** fuel lines, liquid tanks, heat exchangers, body panels and trailer components.  
- **Construction and architecture:** cladding, roofing, window frames, decorative panels and ceilings.  
- **Food industry and appliances:** kitchen utensils, containers, refrigerator interior panels.  
- **Various components:** rivets, wire, lighting reflectors and lightweight metal furniture.

### Comparison with similar materials

| Alloy | Typical temper | Tensile strength (MPa) | Main characteristics |
| --- | --- | --- | --- |
| 5052‑O | O | 195 | Excellent marine corrosion resistance, non‑heat treatable. |
| 3003‑H14 | H14 | 155 | Lower strength, higher formability, lower cost. |
| 5083‑O | O | 275 | Higher strength for ships, similar corrosion resistance. |
| 6061‑T6 | T6 | 310 | Heat treatable, higher mechanical strength, lower corrosion resistance in saline environments. |
| 1100‑H14 | H14 | 125 | Commercially pure aluminum, lowest strength and hardness. |

5052 excels over 6061 in marine environments due to its immunity to stress corrosion, while compared to 3003 it offers a distinctly higher strength‑to‑weight ratio.

## Frequently Asked Questions (FAQ)

### What is the tensile strength of aluminum 5052 in H32 temper?
The tensile strength of 5052‑H32 is 228 MPa (33 ksi) as a typical value, with a yield strength of 193 MPa (28 ksi). According to ASTM B209, the allowed range may vary between 31,0 and 38,0 ksi.

### Can aluminum 5052 be easily welded?
Yes, 5052 exhibits excellent weldability with arc, resistance and gas methods. The most common filler material is alloy 5356.

### Is it possible to harden 5052 by heat treatment?
No, aluminum 5052 is not heat treatable. Hardening is only achieved by cold working (work hardening). Annealing allows recovery of lost ductility.

### For which marine applications is it especially recommended?
Thanks to its corrosion resistance in seawater and salt fog, 5052 is used in boat hulls, liquefied natural gas tanks, naval superstructures and salt water piping.

### At what temperature does 5052 begin to lose strength?
Aluminum 5052 experiences a noticeable drop in strength above 200 °C (392 °F). Below this temperature it maintains its properties, and it is also suitable for cryogenic applications.

### What differentiates 5052 from 6061?
The main difference is that 6061 is heat treatable and reaches higher strengths after artificial aging (T6), while 5052 offers notably better marine corrosion resistance and easier formability. In saline environments 5052 is preferred even if the mechanical strength is lower.

## References

- **azom.com**: https://www.azom.com/article.aspx?ArticleID=6626
- **engineeringtoolbox.com**: https://www.engineeringtoolbox.com/properties-aluminum-pipe-d_1340.html
- **steelnumber.com**: https://www.steelnumber.com/en/steel_alloy_composition_eu.php?name_id=1088

File: src/content/docs/en/materials/aluminum-6061-properties.md
---
title: "Aluminum 6061 properties"
sidebar:
  label: "Aluminum 6061"
description: "Technical reference: Aluminum 6061 properties"
keywords: ["6061 aluminium alloy properties specifications", "materials"]
category: "materials"
topic: "non-ferrous-metals"
subcategory: "aluminums"
skill: "material-properties"
launch_phase: 1
last_updated: "2026-07-21"
verified: true
---

## Chemical Composition
Aluminum 6061 contains 97.9% aluminum, with the main alloying elements consisting of 1.0% magnesium and 0.60% silicon. The typical nominal composition is detailed below.

| Element | Content (%) |
| --- | --- |
| Aluminum (Al) | 95.85 – 98.56 |
| Magnesium (Mg) | 0.80 – 1.20 |
| Silicon (Si) | 0.40 – 0.80 |
| Iron (Fe) | ≤ 0.70 |
| Copper (Cu) | 0.15 – 0.40 |
| Chromium (Cr) | 0.04 – 0.35 |
| Zinc (Zn) | ≤ 0.25 |
| Titanium (Ti) | ≤ 0.15 |
| Manganese (Mn) | ≤ 0.15 |
| Others (each) | ≤ 0.05 |
| Others (total) | ≤ 0.15 |

## Physical Properties
The density of aluminum 6061 is 2.70 g/cm³ (0.0975 lb/in³) and its melting point is 585 °C (1085 °F). Other relevant physical properties are listed in the following table.

| Property | Metric value | Imperial value |
| --- | --- | --- |
| Density | 2.70 g/cm³ | 0.0975 lb/in³ |
| Melting point | 585 °C | 1085 °F |
| Modulus of elasticity | 68.9 GPa | 10 000 ksi |
| Shear modulus (T6) | 26.2 GPa | 3.80 Msi |
| Poisson's ratio | 0.33 | 0.33 |

## Mechanical Properties by Temper
In the most common temper (T6), the tensile strength reaches 310 MPa (45 ksi) and the yield strength 276 MPa (40 ksi), with an elongation of 12–17%. The values vary significantly with heat treatment.

| Temper | Yield strength (Rp0.2) | Tensile strength (Rm) | Elongation (min.) | Brinell hardness (HBW) |
| --- | --- | --- | --- | --- |
| O (annealed) | ≤ 110 MPa (16 ksi) | ≤ 150 MPa (22 ksi) | 16 % | 30 |
| T4 | ≥ 110 MPa (16 ksi) | 180 – 205 MPa (26 – 30 ksi) | 14 – 16 % | 58 – 65 |
| T6 | 240 – 276 MPa (35 – 40 ksi) | 290 – 310 MPa (42 – 45 ksi) | 4 – 10 %* | 80 – 95 |

\* Elongation varies with thickness; for parts with thickness ≤ 6.35 mm the minimum is 8%, while for larger sections it reaches 10%.

Additional properties for T6 temper:

- Shear strength: 207 MPa (30 ksi).
- Fatigue strength (500 × 10⁶ cycles, fully reversed): 96.5 MPa (14 ksi).

## Thermal Properties
The thermal conductivity of aluminum 6061-T6 at room temperature (25 °C) is 167 W/(m·K), with a specific heat capacity of 897 J/(kg·K). The material maintains good thermal performance up to a maximum service temperature of 160 °C.

| Property | Metric value | Imperial value |
| --- | --- | --- |
| Coefficient of thermal expansion (20–100 °C) | 23.2 × 10⁻⁶ /°C | 12.9 × 10⁻⁶ /°F |
| Thermal conductivity (25 °C) | 167 W/(m·K) | 1160 BTU·in/(h·ft²·°F) |
| Specific heat capacity (cₚ) | 897 J/(kg·K) | 0.214 BTU/(lb·°F) |
| Maximum service temperature | 160 °C | 320 °F |

## Electrical Properties
The volume electrical resistivity of 6061 is in the range of 32.5 – 39.2 nΩ·m, which corresponds to an electrical conductivity (IACS) of approximately 40% of standard annealed copper.

| Property | Metric value | Imperial (equivalent) value |
| --- | --- | --- |
| Electrical resistivity | 32.5 – 39.2 nΩ·m | ≈ 2.05 – 2.47 μΩ·in |
| Electrical conductivity (% IACS) | ~ 40 % | – |

## Heat Treatment
The typical solution heat treatment for 6061 consists of heating to 533 °C (990 °F) followed by water quenching, and then artificial aging in two stages: 160 °C (320 °F) for 18 h followed by air cooling, and then 177 °C (350 °F) for 8 h also with air cooling. To obtain the annealed condition (O), the alloy is held at 415 °C for 2–3 hours with controlled cooling.

## Welding
Aluminum 6061 exhibits excellent weldability, especially in the T4 and T6 tempers, although the heat-affected zone loses some strength. Thin sections are preferably welded using the TIG (GTAW) process, while thicker sections use MIG (GMAW). Filler metal 4043 is recommended, although its use may affect the final mechanical properties of the T6 temper.

## Machining and Forming
Machinability of 6061 is considered good in the T4 and T6 tempers; in the annealed temper it can be machined but with a higher tendency to dulling. The alloy is easily formed in the O (annealed) condition and lends itself to operations such as bending, deep drawing, and spinning. Forging is performed in a temperature range of 233 to 483 °C (750 to 900 °F).

## Applications by Industry
6061 is the most widely used heat-treatable aluminum alloy, found in structural components requiring a good strength-to-weight ratio. By sector:

- **Aerospace and defense:** fittings, connectors, brackets, frames.
- **Automotive:** motorcycle chassis, suspension parts, racing radiators.
- **Marine:** masts, ladders, deck components.
- **Machinery and tooling:** blow molds, supports, precision machined parts.
- **Sports and leisure:** fishing reels, bicycle frames, airsoft components.
- **Construction and furniture:** profiles, joints, bolted connections.

## Comparison with Similar Materials
Compared to other aluminum alloys, 6061 offers an excellent balance of strength, toughness, and fabricability.

| Alloy | Temper | Tensile strength (MPa) | Yield strength (MPa) | Weldability | Machinability | Corrosion resistance |
| --- | --- | --- | --- | --- | --- | --- |
| 6061 | T6 | 310 | 276 | Excellent | Good | Very good |
| 6063 | T6 | 240 | 215 | Excellent | Good | Very good |
| 6082 | T6 | 310 | 260 | Very good | Good | Very good |
| 7075 | T6 | 572 | 503 | Limited | Fair | Medium |
| 5052 | H32 | 228 | 193 | Excellent | Fair | Excellent (marine) |

6061 exceeds 6063 in strength but has slightly lower extrudability. 7075 offers much higher mechanical properties, although its weldability and corrosion resistance are lower. Compared to 5052 (non-heat-treatable), 6061 stands out in structural applications where subsequent heat treatment is required.

## Equivalent Designations
Alloy 6061 is identified under multiple standards and designation systems.

| System | Designation |
| --- | --- |
| UNS | A96061 |
| AA / EN AW | 6061 |
| DIN (WNR) | 3.3211 (AlMg1SiCu) |
| SAE | J454 |
| ASTM standards | B209, B210, B211, B221, B241, B308, B429, etc. |
| AMS standards | 4117, 4025, 4026, 4027 |
| MIL standards | MIL-A-12545, MIL-W-23351, among others |

## Frequently Asked Questions (FAQ)

### What is the maximum tensile strength of aluminum 6061 in T6 temper?
The maximum tensile strength can reach 310 MPa (45 ksi), and a minimum of 290 MPa (42 ksi) is guaranteed per standards.

### What is the melting point of 6061?
The melting temperature is 585 °C (1085 °F), although the full melting range extends approximately from 582 °C to 652 °C (1080 – 1205 °F).

### What is the thermal conductivity of 6061-T6?
At 25 °C the thermal conductivity is 167 W/(m·K), equivalent to 1160 BTU·in/(h·ft²·°F).

### What is the Brinell hardness of 6061-T6?
The typical Brinell hardness of 6061-T6 is 95 HBW, although it can vary between 80 and 95 HBW depending on the exact process.

### What is the modulus of elasticity value for 6061?
Young's modulus is 68.9 GPa (10 000 ksi) regardless of temper or heat treatment.

### What is the minimum elongation in T6 temper?
For thicknesses equal to or less than 6.35 mm (0.250 in) the minimum elongation is 8%, while in thicker sections it reaches 10%.

## References
- **azom.com**: https://www.azom.com/article.aspx?ArticleID=6636
- **engineeringtoolbox.com**: https://www.engineeringtoolbox.com/properties-aluminum-pipe-d_1340.html
- **steelnumber.com**: https://www.steelnumber.com/en/steel_alloy_composition_eu.php?name_id=1150

File: src/content/docs/en/materials/aluminum-6063-properties.md
---
title: "Aluminum 6063 properties"
sidebar:
  label: "Aluminum 6063"
description: "Technical reference: Aluminum 6063 properties"
keywords: ["6063 aluminium alloy properties specifications", "materials"]
category: "materials"
topic: "non-ferrous-metals"
subcategory: "aluminums"
skill: "material-properties"
launch_phase: 1
last_updated: "2026-07-21"
verified: true
---

## Chemical composition

The nominal chemical composition of aluminum 6063 according to EN 573-3 and AA standards is detailed in the following table (percentages by mass). Aluminum (Al) constitutes the remainder.

| Element | Minimum (%) | Maximum (%) |
| --- | --- | --- |
| Silicon (Si) | 0,20 | 0,60 |
| Iron (Fe) | 0,00 | 0,35 |
| Copper (Cu) | 0,00 | 0,10 |
| Manganese (Mn) | 0,00 | 0,10 |
| Magnesium (Mg) | 0,45 | 0,90 |
| Zinc (Zn) | 0,00 | 0,10 |
| Titanium (Ti) | 0,00 | 0,10 |
| Chromium (Cr) | 0,00 | 0,10 |
| Others | 0,00 (each) | 0,05 (each), total 0,15 |
| Aluminum (Al) | 97,5 | 99,35 |

The 6063A variant has an adjustment in the limits of Si (0,30‑0,60 %), Fe (0,15‑0,35 %), Mn (0,00‑0,15 %), and Cr (0,00‑0,05 %), keeping the other elements the same.

## Mechanical properties

The mechanical properties of aluminum 6063 depend on the temper (heat treatment state) and product geometry. The following tables list representative minimum values for extrusions according to BS EN 755-2, unless otherwise indicated.

| Property | Temper O | Temper T4 | Temper T5 | Temper T6 |
| --- | --- | --- | --- | --- |
| Tensile strength, Rm | ≤130 MPa (≤18,9 ksi) | 150 MPa (21,8 ksi) | 160 MPa (23,2 ksi) | 215 MPa (31,2 ksi) |
| Yield strength, Rp0,2 | Not specified | 90 MPa (13,1 ksi) | 110 MPa (16,0 ksi) | 170 MPa (24,7 ksi) |
| Elongation A50 (50 mm gauge length) | 16 % minimum | 10 % minimum | 6 % minimum | 8 % minimum |
| Elongation A | 18 % minimum | 12 % minimum | — | 10 % minimum |
| Brinell hardness (HBW) | 25 HB | 50 HB | 65 HB | 75 HB |

For larger thickness sections or different products (bars, tubes, profiles) values may vary slightly:
- Bars 150 to 200 mm in T6: Rm ≥195 MPa, Rp0,2 ≥160 MPa.
- Tubes in T6 with thickness ≤25 mm: Rp0,2 ≥170 MPa, Rm ≥215 MPa.
- Profiles in T6 with thickness ≤10 mm: Rm ≥215 MPa, Rp0,2 ≥170 MPa.
- The 6063A variant in T6 reaches Rm ≥230 MPa and Rp0,2 ≥190 MPa.

## Physical properties

| Property | Value (SI) | Value (Imperial) |
| --- | --- | --- |
| Density | 2,69 g/cm³ | 0,097 lb/in³ |
| Modulus of elasticity (Young) | 68,9 GPa | 10 000 ksi |
| Shear modulus (rigidity) | 26,0 GPa | 3 770 ksi |
| Poisson's ratio | 0,33 | 0,33 |

## Thermal properties

| Property | Value (SI) | Value (Imperial) |
| --- | --- | --- |
| Melting temperature (range) | 615 °C | 1 139 °F |
| Thermal conductivity | 201‑218 W/(m·K) | 116‑126 BTU/(h·ft·°F) |
| Linear thermal expansion coefficient (20‑100 °C) | 2,34 × 10⁻⁵ /K | 13,0 × 10⁻⁶ /°F |
| Specific heat | 900 J/(kg·K) | 0,215 BTU/(lb·°F) |

## Electrical properties

| Property | Value (SI) | Value (Imperial) |
| --- | --- | --- |
| Electrical resistivity (volumetric) | 30‑35 nΩ·m | 1,18‑1,38 μΩ·in (equivalent to 3,0‑3,5 μΩ·cm) |

## Welding

Aluminum 6063 is highly weldable by TIG (GTAW) and MIG (GMAW) processes. The use of filler metals 4043 (AlSi5) is recommended to minimize cracking and maintain a good surface appearance, or 5356 (AlMg5) when higher strength is required without post-treatment. The heat-affected zone reaches approximately the properties of temper O, which means a strength loss of up to 30 %. To restore the original mechanical properties, a new heat treatment of solution heat treatment and artificial aging can be applied to the entire welded part.

## Fabrication

Alloy 6063 is distinguished by its excellent extrudability, allowing complex shapes with thin walls and a very smooth surface finish. It anodizes easily, achieving homogeneous and decorative layers. Its cold formability is good in temper T4; in temper T6 it requires generous bend radii. Machinability is moderate, recommending carbide tools, abundant lubrication, and controlled cutting speeds. Casting processing is not recommended.

## Applications by industry

- **Architecture and construction**: window profiles, doors, facades, curtain walls, railings, ceilings.
- **Transportation**: hydroformed tubes for frames, body components, trailers.
- **Irrigation and conduits**: agricultural and garden irrigation pipes, non-aggressive fluid ducts.
- **Furniture and commercial equipment**: shelves, counters, office furniture, booth structures.
- **Lighting and electrical**: heat sinks, LED luminaire housings, electrical conduits.

## Comparison with similar materials

Aluminum 6063 is used when good surface finish, high corrosion resistance, and excellent extrudability are required. Below it is compared with alloys of the same series in temper T6.

| Property | 6063‑T6 | 6061‑T6 | 6082‑T6 |
| --- | --- | --- | --- |
| Tensile strength (MPa) | 215 | 310 | 340 |
| Yield strength (MPa) | 170 | 276 | 310 |
| Typical elongation (%) | 10 | 12 | 11 |
| Surface finish | Excellent | Good | Good |
| Extrudability | Very high | Medium | Medium‑high |
| Corrosion resistance | Very good | Good | Very good |

6063 is the standard choice for visible architectural profiles, while 6061 and 6082 are preferred in structural applications demanding higher mechanical strength.

## Frequently Asked Questions (FAQ)

### What is the tensile strength of aluminum 6063 T6?
Aluminum 6063 in temper T6 presents a minimum tensile strength of 215 MPa (31.2 ksi) in extruded bars and profiles up to 150 mm diameter or equivalent thickness.

### What Brinell hardness does 6063 reach after artificial aging?
In T6 condition, the Brinell hardness is 75 HB minimum, and in temper T5 it is around 65 HB.

### At what temperature does alloy 6063 melt?
The melting temperature is approximately 615 °C (1 139 °F), lower than that of alloys such as 6061.

### How much does it dimensionally vary with temperature?
The linear thermal expansion coefficient is 2.34 × 10⁻⁵ /K (13.0 × 10⁻⁶ /°F), which corresponds to an elongation of 2.34 mm per meter for each 100 °C increase.

### Is it possible to weld aluminum 6063 without losing its mechanical properties?
Yes, but welding locally reduces the strength by up to 30 % (state equivalent to temper O). Post-weld heat treatment (T6) allows recovery of almost all original properties.

### What is the main difference between temper T5 and T6 in 6063?
T5 is obtained by cooling after extrusion and artificial aging, offering a minimum tensile strength of 160 MPa (23.2 ksi) and a yield strength of 110 MPa (16.0 ksi). T6 involves prior solution heat treatment and artificial aging, reaching 215 MPa (31.2 ksi) tensile and 170 MPa (24.7 ksi) yield strength, with a significant increase in hardness.

## References
- **azom.com**: https://www.azom.com/article.aspx?ArticleID=2812
- **engineeringtoolbox.com**: https://www.engineeringtoolbox.com/properties-aluminum-pipe-d_1340.html
- **steelnumber.com**: https://www.steelnumber.com/en/steel_alloy_composition_eu.php?name_id=1152

File: src/content/docs/en/materials/aluminum-7075-properties.md
---
title: "Aluminum 7075 properties"
sidebar:
  label: "Aluminum 7075"
description: "Technical reference: Aluminum 7075 properties"
keywords: ["7075 aluminium alloy properties specifications", "materials"]
category: "materials"
topic: "non-ferrous-metals"
subcategory: "aluminums"
skill: "material-properties"
launch_phase: 1
last_updated: "2026-07-21"
verified: true
---

Aluminum 7075 (UNS A97075, ENAW-AlZn5.5MgCu) is a 7xxx series aluminum alloy with zinc as the main alloying element. Its density is 2.81 g/cm³ (0.102 lb/in³) and it combines very high mechanical strength with notable fatigue resistance, although it has limited weldability and moderate susceptibility to stress corrosion cracking.

| Property | Value (SI) | Value (Imperial) |
| --- | --- | --- |
| Density | 2.81 g/cm³ | 0.102 lb/in³ |
| Elastic modulus (E) | 71.7 GPa | 10.4 × 10³ ksi |
| Thermal conductivity (k) | 130–150 W/m·K | 75–87 BTU·in/(h·ft²·°F) |
| Melting point (Tₘ) | 477 °C | 891 °F |
| Electrical resistivity | 51.5 nΩ·m | — |
| Coefficient of linear thermal expansion (α) | 2.36×10⁻⁵ K⁻¹ | 13.1 × 10⁻⁶ in/in/°F |

## Chemical composition

The standard chemical composition of aluminum 7075 contains 5.1–6.1 % zinc as the main element, accompanied by magnesium, copper, and chromium. Iron and silicon are kept as controlled impurities.

| Element | Content (wt%) |
| --- | --- |
| Zinc (Zn) | 5.1 – 6.1 |
| Magnesium (Mg) | 2.1 – 2.9 |
| Copper (Cu) | 1.2 – 2.0 |
| Iron (Fe) | max. 0.5 |
| Silicon (Si) | max. 0.4 |
| Manganese (Mn) | max. 0.3 |
| Chromium (Cr) | 0.18 – 0.28 |
| Titanium (Ti) | max. 0.2 |
| Other (each) | max. 0.05 |
| Other (total) | max. 0.15 |
| Aluminum (Al) | Balance |

## Physical properties

The density of aluminum 7075 is 2.81 g/cm³ at room temperature. Its Young's modulus is 71.7 GPa (10.4 × 10³ ksi), the shear modulus reaches 27.0 GPa (3.9 × 10³ ksi) and Poisson's ratio is 0.33, which gives it high stiffness for a light alloy.

| Property | Value (SI) | Value (Imperial) |
| --- | --- | --- |
| Density (ρ) | 2.81 g/cm³ | 0.102 lb/in³ |
| Elastic modulus (E) | 71.7 GPa | 10.4 × 10³ ksi |
| Shear modulus (G) | 27.0 GPa | 3.9 × 10³ ksi |
| Poisson's ratio (ν) | 0.33 | 0.33 |
| Rockwell hardness (HRB) in temper T6 | 87 HRB | — |
| Brinell hardness (HBW) in temper O | 60 | — |
| Brinell hardness (HBW) in temper T6 | 150 | — |

## Mechanical properties by temper condition

The tensile strength of aluminum 7075 in temper O is 275 MPa (40 ksi), while in temper T6 it rises to 540–560 MPa (78–83 ksi). Ductility, expressed as elongation at fracture, varies between 5% and 13% depending on the heat treatment applied.

| Temper | Yield strength Rp0.2 (MPa) | Tensile strength Rm (MPa) | Elongation A (%) | Brinell hardness (HBW) | Rockwell hardness (HRB) |
| --- | --- | --- | --- | --- | --- |
| O (annealed) | 165 max. | 275 max. | 10 min. | 60 | — |
| T6 (heat treated) | 400 – 505 | 470 – 560 | 5 – 8 | 150 | 87 |
| T651 (T6 + stress relief) | 500 | 570 | 3 – 9 | — | — |
| T7 (overaged, T73) | 435 | 505 | 13 | — | — |

Note: The values for T6 and T651 correspond to moderate thickness products. In thick plates, the limits may be slightly lower.

## Thermal properties

The melting temperature of aluminum 7075 is 477 °C (891 °F). Its thermal conductivity ranges between 130 and 150 W/m·K and the specific heat is 714.8 J/kg·K.

| Property | Value (SI) | Value (Imperial) |
| --- | --- | --- |
| Melting point (Tₘ) | 477 °C | 891 °F |
| Thermal conductivity (k) | 130 – 150 W/m·K | 75 – 87 BTU·in/(h·ft²·°F) |
| Specific heat (cₚ) | 714.8 J/kg·K | 0.171 BTU/lb·°F |
| Coefficient of linear thermal expansion (α) | 2.36×10⁻⁵ K⁻¹ | 13.1×10⁻⁶ in/in/°F |
| Maximum continuous working temperature | 160 °C | 320 °F |

In temper O, the material shows acceptable thermal stability; in temper T6, prolonged exposure above 120 °C can cause overaging and loss of mechanical properties.

## Electrical properties

The electrical resistivity of aluminum 7075 is 51.5 nΩ·m, which corresponds to an IACS conductivity of approximately 33% (International Annealed Copper Standard). This makes it less conductive than pure aluminum (62% IACS), but sufficient for structural applications where conductivity is not critical.

| Property | Value |
| --- | --- |
| Electrical resistivity (ρ) | 51.5 nΩ·m |
| Electrical conductivity (%IACS) | ~ 33 % |

## Heat treatments

Aluminum 7075 undergoes a solution treatment at temperatures of 460–480 °C for several hours, followed by water quenching and artificial aging. The T6 temper, which involves aging at 120 °C for 24 hours, provides the maximum hardness and strength of the alloy.

| Temper | Procedure | Result |
| --- | --- | --- |
| O (annealed) | Annealing at 415 °C and controlled cooling | Ductile, low strength, excellent corrosion resistance |
| T6 | Solution at 460–480 °C, water quench, aged at 120 °C / 24 h | Maximum strength, hardness 150 HBW, elongation 5–8 % |
| T651 | T6 + stress relief by controlled stretching (1.5–3 %) | Similar to T6, reduction of residual stresses |
| T7 / T73 | Double aging: 100–120 °C several hours + 160–180 °C ≥ 24 h | Slight drop in strength, drastic improvement in resistance to stress corrosion cracking |
| RRA (retrogression and reage) | Retrogression at 200–260 °C followed by re-aging at 120 °C | Combines strength close to T6 with corrosion resistance similar to T73 |

## Formability

The cold formability of aluminum 7075 in temper O is acceptable, with an elongation of 10% allowing bending and light drawing operations. However, in temper T6 the elongation drops to 5–8% and the material exhibits high springback and risk of fracture. For complex geometries, hot forming or techniques such as retrogression forming are recommended, which raise the temperature above 200 °C to improve ductility.

## Weldability

The weldability of aluminum 7075 is limited and it has a high tendency to hot cracking during fusion. The crack resistance coefficient is low, making arc welding processes (MIG, TIG) not recommended for critical structural applications. Joining by rivets, structural adhesives, or solid-state welding (friction stir welding) is preferred. If TIG welding is used with filler material (e.g., 4043 or 5356 alloy rod), a significant drop in strength in the heat-affected zone must be assumed, which can reduce the tensile strength to 50–60% of the T6 base material.

## Corrosion resistance

The general corrosion resistance of aluminum 7075 is moderate, better than that of the 2xxx series but inferior to that of the 6xxx series. In temper O it shows adequate behavior in industrial and marine atmospheres. In temper T6 it is susceptible to stress corrosion cracking (SCC) when exposed to chloride environments with sustained stresses in the short transverse direction. The T73 temper largely corrects this susceptibility at the cost of a slight loss in strength (about 10–15% in yield strength compared to T6). For additional protection, anodizing, chemical conversion coatings (Alodine), or epoxy primer paints with corrosion inhibitors are used.

## Applications by industry

Alloy 7075 is widely used in sectors where a high strength-to-weight ratio and good fatigue resistance are required.

| Industry | Typical applications | Most common temper |
| --- | --- | --- |
| Aerospace | Stringers, frames, fittings, landing gear components, fuselages | T6, T651, T73 (humid or marine environments) |
| Defense | Light weapons, missile casings, structural components of armored vehicles | T6, T651 |
| Sports automotive | Engine mounts, suspension turrets, connecting rods | T6, T651 |
| Cycling and sports | Bicycle frames, derailleur pulleys, carabiners, climbing cams | T6, T651 |
| Molds and tooling | Mold plates and blocks for plastic injection and blow molding | T651 |
| Marine equipment | Deck fittings, masts of high-performance boats | T73 / T7 |

## Comparison with similar materials

Aluminum 7075 in T6 temper achieves a tensile strength around 540 MPa, compared to 310 MPa for aluminum 6061 T6 and 470 MPa for aluminum 2024 T3. Although its yield strength is the highest among conventional aluminum alloys, its elongation is lower (7% vs. 12% for 6061 T6), reflecting a more brittle behavior. Compared to alloy 7050, 7075 is slightly stronger in T6 but more susceptible to SCC; 7050 T74 offers better stress corrosion resistance and higher toughness, so it often replaces 7075 in critical aerospace components.

| Alloy / Temper | Tensile strength Rm (MPa) | Yield strength Rp0.2 (MPa) | Elongation A (%) | Stress corrosion resistance | Weldability |
| --- | --- | --- | --- | --- | --- |
| 7075 T6 | 510 – 570 | 430 – 500 | 5 – 9 | Susceptible | Very limited |
| 7075 T73 | 505 | 435 | 13 | Good | Limited |
| 7050 T74 | 510 – 570 | 420 – 460 | 10 – 11 | Excellent | Limited |
| 6061 T6 | 290 – 310 | 240 – 260 | 12 – 17 | Very good | Good |
| 2024 T3 | 470 – 480 | 325 – 345 | 18 – 20 | Poor | Very limited |

## Frequently Asked Questions (FAQ)

### What is the tensile strength of aluminum 7075 in temper T6?
The tensile strength of aluminum 7075 T6 ranges between 510 and 570 MPa (74,000 – 83,000 psi), depending on the thickness and shape of the product.

### How much does aluminum 7075 weigh compared to steel?
With a density of 2.81 g/cm³, aluminum 7075 weighs approximately 65% less than a typical carbon steel (7.85 g/cm³), while maintaining a specific strength comparable to many structural steels.

### Can aluminum 7075 be welded without losing strength?
There are no fusion welding processes that fully preserve the strength of 7075 in the joint. The weld strength is usually 50–60% lower than that of the T6 base metal, so mechanical joints (rivets) or friction stir welding are preferred.

### What does temper T651 mean?
Temper T651 corresponds to a T6 treatment (solution, quench and artificial aging) to which a stress relief is added by controlled stretching of the order of 1.5 to 3%. It reduces residual stresses without significantly affecting static mechanical properties.

### What is the maximum working temperature of aluminum 7075?
The recommended maximum continuous working temperature for aluminum 7075 is 160 °C; above this temperature, the alloy in T6 temper undergoes overaging with loss of strength and hardness.

### What hardness does aluminum 7075 have in T6 condition?
The hardness of aluminum 7075 T6 is 150 HBW (Brinell) or 87 HRB (Rockwell B), values that decrease to 60 HBW in the annealed condition (temper O).

## References

- **azom.com**: https://www.azom.com/metals/aluminum-grade-7xxx-series-alloys_grade-7075-(uns-a97075)
- **engineeringtoolbox.com**: https://www.engineeringtoolbox.com/properties-aluminum-pipe-d_1340.html
- **steelnumber.com**: https://www.steelnumber.com/en/steel_alloy_composition_eu.php?name_id=1195
