Repository: sha5dow/mechdatum

File: src/content/docs/en/materials/carbon-fiber-cfrp.md
---
title: "Carbon Fiber CFRP properties"
sidebar:
  label: "Carbon Fiber CFRP"
description: "Technical reference: Carbon Fiber CFRP properties"
keywords: ["carbon fiber CFRP properties specifications", "materials"]
category: "materials"
topic: "composites"
subcategory: "carbon-fiber"
skill: "material-properties"
launch_phase: 1
last_updated: "2026-07-21"
verified: true
---

Carbon fiber reinforced polymer (CFRP) is a composite material that combines high-strength and high-stiffness carbon fibers with a polymer matrix, usually thermosetting. The fiber volume fraction typically ranges between 50% and 70%, giving it an exceptional strength-to-weight ratio, up to five times that of structural steel. It is mainly used in sectors where mass reduction is critical without sacrificing mechanical performance.

## Chemical composition
The typical composition of a cured CFRP laminate with epoxy matrix is summarized in the following table.

| Component | Typical Content (% vol.) |
| --- | --- |
| Carbon fiber (PAN-based, >92% C) | 55 – 65 |
| Epoxy matrix (diglycidyl ether of bisphenol A, amines) | 35 – 45 |
| Additives (mold release agents, UV absorbers, hardeners) | < 2 |

Carbon fibers are classified according to their precursor (PAN, pitch) and their elastic modulus. AS-4 type fibers (PAN) have a carbon content greater than 93%, with traces of nitrogen and hydrogen, while the matrix is an irreversible crosslinked network in thermosetting systems. In applications requiring higher toughness or recyclability, thermoplastic matrices (PEEK) or epoxy vitrimers with dynamic bonds are used.

## Mechanical properties
The mechanical properties are presented for the two representative states: dry carbon fiber and unidirectional laminate cured with epoxy (60% vol. fiber, 0° orientation).

### Carbon fiber (reinforcement)

| Property | Value (SI) | Value (Imperial) |
| --- | --- | --- |
| Tensile strength | 4000 – 4900 MPa | 578 – 710 ksi |
| Tensile modulus (Young) | 245 – 317 GPa | 35.5 – 46.0 Msi |
| Elongation at break | 1.6 – 1.7 % | 1.6 – 1.7 % |
| Density | 1744 – 1800 kg/m³ | 0.063 – 0.065 lb/in³ |

Data source for AS‑4 and IM‑7 fibers: Engineering Toolbox.

### Unidirectional CFRP laminate (epoxy matrix, 60% vol. fiber)

| Property | Value (SI) | Value (Imperial) |
| --- | --- | --- |
| Longitudinal tensile strength | 1500 MPa | 217 ksi |
| Longitudinal tensile modulus | 140 GPa | 20.3 Msi |
| Flexural strength | 1200 MPa | 174 ksi |
| Flexural modulus | 130 GPa | 18.9 Msi |
| Elongation at break | 1.0 – 1.5 % | 1.0 – 1.5 % |
| Interlaminar shear strength (ILSS) | 60 – 80 MPa | 8.7 – 11.6 ksi |

A vitrimer-epoxy laminate with three layers of carbon fabric has shown a tensile strength of 356 MPa, comparable to that of conventional CFRP (source: AZoM). Fracture is brittle, with virtually no plastic deformation (< 0.5% strain until failure).

## Physical properties

| Property | Value (SI) | Value (Imperial) |
| --- | --- | --- |
| Laminate density | 1.55 g/cm³ | 0.056 lb/in³ |
| Carbon fiber density | 1.8 g/cm³ | 0.065 lb/in³ |
| Color | Black | – |
| Moisture absorption (24 h, 23 °C) | 0.1 – 0.3 % | – |
| Poisson's ratio (longitudinal-transverse) | 0.25 – 0.30 | – |

The low density of the composite, almost 80% lower than that of steel, is one of the main reasons for its use in structural weight reduction.

## Thermal properties

| Property | Value (SI) | Value (Imperial) |
| --- | --- | --- |
| Standard epoxy glass transition temperature (Tg) | 120 – 180 °C | 250 – 355 °F |
| Maximum continuous service temperature | 150 °C | 302 °F |
| Thermal conductivity (longitudinal) | 5 – 10 W/(m·K) | 2.9 – 5.8 Btu·in/(h·ft²·°F) |
| Coefficient of thermal expansion (CTE longitudinal) | 0.1 – 1.0 × 10⁻⁶ /°C | 0.06 – 0.56 × 10⁻⁶ /°F |
| Vitrimer thermal stability (processable >) | 200 °C | 392 °F |

The very low longitudinal thermal expansion gives CFRP dimensional stability practically unmatched by metals. Vitrimer systems provide reprocessing capability at temperatures above 200°C without loss of mechanical properties.

## Typical processing
CFRP laminates are manufactured by manual or automatic stacking of prepregs followed by autoclave curing (pressure 6 bar, temperature 120–180°C). Other processes include resin transfer molding (RTM), filament winding, and pultrusion. The emergence of vitrimer resins also allows the application of thermoplastic techniques such as compression molding at >200°C, facilitating recycling and repair.

## Applications by industry

| Industry | Application examples |
| --- | --- |
| Aerospace | Aircraft fuselages, wings, stabilizers, engine nacelles. |
| Automotive | Competition monocoques, body panels, drive shafts. |
| Sports | Bicycle frames, tennis rackets, fishing rods, helmets. |
| Marine | High-performance boat hulls, masts. |
| Civil construction | Reinforcement of concrete structures, bridges, prestressing bars. |
| Energy | Wind turbine blades, compressed gas vessels (hydrogen tanks). |

## Comparison with other materials

| Material | Density (g/cm³) | Tensile strength (MPa) | Specific strength (kN·m/kg) | Elastic modulus (GPa) |
| --- | --- | --- | --- | --- |
| Unidirectional CFRP (60% fiber) | 1.55 | 1500 | 968 | 140 |
| Structural steel S275 | 7.85 | 430 – 580 | 55 – 74 | 210 |
| Aluminum 7075‑T6 | 2.80 | 540 | 193 | 71 |
| GFRP (E-glass/epoxy, 60% fiber) | 2.0 | 1000 | 500 | 40 |

CFRP exceeds steel in specific strength by a factor of more than 15 and offers a specific modulus comparable to that of steel, with a dramatic weight advantage.

## Advantages and limitations
**Advantages**  
* Extremely high strength-to-weight and stiffness-to-weight ratios.  
* Fatigue and corrosion resistance much superior to metals.  
* Nearly zero coefficient of thermal expansion.  
* Possibility to orient fibers to optimize directional loads.

**Limitations**  
* High raw material and processing cost.  
* Brittle and catastrophic failure, difficult to predict.  
* Difficult recyclability in traditional thermosetting systems (being solved with vitrimers).  
* Impact sensitivity and low interlaminar strength.

## Standards and norms
CFRP tests and specifications are governed by ASTM and ISO standards. Some of the most commonly used are:

* ASTM D3039: Tensile test for polymer matrix composite materials.
* ASTM D790: Flexure test.
* ASTM D2344: Interlaminar shear strength (short-beam).
* ASTM D3410: Compression test.
* ISO 527‑4/-5: Tensile properties of reinforced plastics.

## Frequently Asked Questions (FAQ)

### What is the typical tensile strength of CFRP?
The longitudinal tensile strength of a unidirectional CFRP laminate with 60% fiber reaches **1500 MPa** (217 ksi), while the isolated carbon fiber can exceed **4000 MPa** (578 ksi).

### What elastic modulus does it have?
The Young's modulus of the laminate is around **140 GPa** (20.3 Msi), about ten times that of glass-reinforced nylon and comparable to steel (210 GPa) but with three-quarters less weight.

### What is the density of the material?
The density of CFRP ranges between **1.5 and 1.6 g/cm³** (0.054‑0.058 lb/in³), approximately **1.55 g/cm³** (0.056 lb/in³) for a standard epoxy-carbon composite.

### What maximum temperature can it work at?
The continuous service temperature for standard epoxy matrices is around **150 °C** (302 °F). Systems with PEEK resin or vitrimers can temporarily exceed **200 °C** (392 °F) without degradation.

### Is it possible to recycle CFRP?
Yes, the development of vitrimer matrices has enabled a hydrothermal degradation process in water at **160 °C** (320 °F) without catalyst, allowing recovery of carbon fibers with tensile strength similar to that of virgin fibers.

### How much does a CFRP part weigh compared to steel?
A CFRP part weighs approximately **70% less** than an equivalent structural steel part, reducing mass from **100 kg** to **30 kg** in many aeronautical components.

## References
- **azom.com**: https://www.azom.com/article.aspx?ArticleID=20111
- **engineeringtoolbox.com**: https://www.engineeringtoolbox.com/polymer-composite-fibers-d_1226.html
- **steelnumber.com**: https://www.steelnumber.com/en/steel_alloy_composition_eu.php?name_id=1361

File: src/content/docs/en/materials/fiberglass-gfrp-properties.md
---
title: "Fiberglass GFRP properties"
sidebar:
  label: "Fiberglass GFRP"
description: "Technical reference: Fiberglass GFRP properties"
keywords: ["fiberglass GFRP properties specifications", "materials"]
category: "materials"
topic: "composites"
subcategory: "fiberglass"
skill: "material-properties"
launch_phase: 1
last_updated: "2026-07-21"
verified: true
---

E-glass fiber accounts for approximately 90 % of the global production of reinforcing fibers for plastics. It is an inorganic glass filament with low alkali content (< 1 % Na₂O + K₂O) that, once embedded in a polymer matrix, forms the so-called glass fiber reinforced plastic composites (GFRP). Its excellent strength‑to‑weight ratio, dimensional stability, fire resistance, and moderate cost make it the most widely used reinforcing fiber in the construction, automotive, marine, and aerospace industries.

## Chemical composition
The silica (SiO₂) content ranges between 52 % and 56 %, with a typical value of 54 %. The chemical composition of E-glass is designed to maintain low electrical conductivity and high moisture resistance.

| Oxide | Typical content (wt.%) |
| --- | --- |
| SiO₂ | 52 – 56 |
| Al₂O₃ | 12 – 16 |
| CaO | 12 – 25 |
| Others (MgO, B₂O₃, Na₂O, K₂O, etc.) | Balance to 100 % |

## Mechanical properties
E-glass fiber has a tensile strength of 3500 MPa (510 ksi) and a Young's modulus of 72.5 GPa (10.5 Mpsi). Exact properties depend on filament diameter, surface treatment (sizing), and test conditions.

| Property | Value (SI) | Value (Imperial) |
| --- | --- | --- |
| Tensile strength | 1950 – 3500 MPa | 283 – 510 ksi |
| Young's modulus (tension) | 72.0 – 85.0 GPa | 10.4 – 12.3 Mpsi |
| Elongation at break | 2.6 – 4.9 % | — |
| Compressive strength | 4000 – 5000 MPa | 580 – 725 ksi |
| Shear modulus | 30 – 36 GPa | 4.4 – 5.2 Mpsi |
| Poisson's ratio | 0.21 – 0.23 | — |
| Knoop hardness | 3000 – 6000 MPa | 435 – 870 ksi |
| Fracture toughness (K_IC) | 0.5 – 1.0 MPa·m¹/² | 0.46 – 0.91 ksi·in¹/² |

## Physical properties
The density of E-glass ranges from 2.55 to 2.63 g/cm³, equivalent to a specific weight of approximately 159–164 lb/ft³. It is an isotropic material at the elementary fiber level, and its surface is coated with a sizing that facilitates adhesion to the matrix.

| Property | Value (SI) | Value (Imperial) |
| --- | --- | --- |
| Density | 2.55 – 2.63 Mg/m³ | 159 – 164 lb/ft³ |
| Water absorption (bare fiber) | < 0.1 % in 24 h | — |

## Thermal properties
The glass transition temperature (Tg) of E-glass fiber is around 820–850 K (1016–1070 °F), while the maximum continuous service temperature reaches 620–630 K (656–674 °F). Its low coefficient of thermal expansion contributes to the dimensional stability of laminates.

| Property | Value (SI) | Value (Imperial) |
| --- | --- | --- |
| Glass transition temperature | 820 – 850 K | 1016 – 1070 °F |
| Maximum service temperature | 620 – 630 K | 656 – 674 °F |
| Specific heat | 800 – 805 J/(kg·K) | 0.619 – 0.623 BTU/(lb·°F) |
| Thermal conductivity | 1.20 – 1.35 W/(m·K) | 2.25 – 2.53 BTU·ft/(h·ft²·°F) |
| Coefficient of thermal expansion | 4.9 – 5.1 × 10⁻⁶ K⁻¹ | 8.8 – 9.2 × 10⁻⁶ °F⁻¹ |

## Electrical properties
The dielectric strength of E-glass ranges from 15 to 20 MV/m, and its dielectric constant at 1 MHz is between 6.13 and 6.33. Due to its low ionic conductivity (high resistivity), it is the preferred fiber for electrical insulation applications.

| Property | Value (SI) | Value (Imperial) |
| --- | --- | --- |
| Dielectric strength | 15 – 20 MV/m | 381 – 508 V/mil |
| Dielectric constant (1 MHz) | 6.13 – 6.33 | — |
| Volume resistivity | 1 × 10²² – 1 × 10²³ × 10⁻⁸ Ω·m | — |

## Chemical and environmental resistance
E-glass fiber is highly resistant to fresh water, seawater, organic solvents, and strong acids, with a rating of 5/5 (excellent) in most environments. It shows slight sensitivity to strong alkalis (rating 4/5), which should be considered when designing matrices for alkaline environments.

| Environment | Resistance (1 = poor, 5 = excellent) |
| --- | --- |
| Flammability | 5 |
| Fresh water | 5 |
| Seawater | 5 |
| Organic solvents | 5 |
| Oxidation at 500 °C | 5 |
| Strong acids | 5 |
| Weak acids | 5 |
| Strong alkalis | 4 |
| Weak alkalis | 5 |
| UV radiation | 5 |
| Wear | 5 |

## Applications
Glass fiber reinforced plastic (GFRP) is used in more than 10 key industries, including construction, automotive, aerospace, marine, and wind energy. Its main advantages include high mechanical strength, light weight, corrosion resistance, and relatively low cost.

| Industry | Typical applications |
| --- | --- |
| Construction | Rebar, structural profiles, panels, roofing |
| Automotive | Body panels, leaf springs, underhood components |
| Aerospace | Radomes, fairings, cabin interiors |
| Marine | Boat hulls, masts, structural reinforcements |
| Wind energy | Wind turbine blades, nacelles, hybrid towers |
| Electronics | Printed circuit boards (PCB), insulators, enclosures |
| Sports | Fishing rods, golf clubs, bicycle frames |

## Comparison with similar materials
Compared to high-modulus carbon fiber, E-glass fiber offers 30–40 % lower tensile strength, but at approximately 5 times lower cost and significantly higher elongation at break, giving it greater deformation capacity before failure.

| Fiber | Tensile strength (MPa) | Young's modulus (GPa) | Elongation (%) | Density (g/cm³) |
| --- | --- | --- | --- | --- |
| E-glass | 3500 | 72.5 | 4.9 | 2.63 |
| S-glass | 4600 | 88.0 | 5.5 | 2.49 |
| PAN AS-4 carbon | 4000 | 245.0 | 1.6 | 1.80 |
| PAN IM-7 carbon | 4900 | 317.0 | 1.7 | 1.74 |
| Aramid (Kevlar 49) | 3650 | 124.0 | 2.5 | 1.44 |

## Regulations and standards
Glass fibers for reinforcement are covered by numerous ASTM standards, including ASTM D578 for glass fiber strands and ASTM D4029 for fabrics. International nomenclature follows ISO 2078, which classifies glass types (E, S, C, AR, etc.) according to their composition and suitability.

| Standard | Description |
| --- | --- |
| ASTM D578 | Specification for glass fiber strands for reinforced plastics |
| ASTM D4029 | Specification for finished glass fabrics |
| ISO 2078 | Textile glass — Designation of glass types |
| ASTM D2105 | Determination of tensile strength of glass strands |
| DIN 61850 | Textile glass — Designation and main types |

## Frequently Asked Questions (FAQ)

### What is the tensile strength of a unidirectional GFRP composite?
A unidirectional GFRP laminate with 60 % fiber volume fraction typically reaches 1000–1200 MPa in the fiber direction, which is 50–60 % of the dry fiber strength.

### What is the density of a typical GFRP laminate?
The density of a laminate with polyester or epoxy matrix ranges from 1.8 to 2.0 g/cm³, approximately 70 % that of aluminum.

### Up to what temperature can GFRP be used?
The maximum continuous service temperature of a composite with a hot-cured polymer matrix is between 120 and 150 °C, although the fiber itself retains its properties up to over 600 °C.

### Is GFRP resistant to acids?
GFRP laminates with vinyl ester or epoxy matrix withstand exposure to most mineral and organic acids, achieving a rating of 5/5 in immersion tests, provided they do not contain hydrofluoric acid.

### What is the thermal conductivity of GFRP?
The transverse thermal conductivity of a GFRP laminate is typically between 0.3 and 0.5 W/(m·K), about 80 times lower than that of carbon steel.

### How much lighter is GFRP compared to steel?
With a density 4 times lower (1.9 vs. 7.85 g/cm³), a GFRP component can reduce weight by 50–60 % for the same specific stiffness, provided the design takes advantage of the reinforcement directions.

## References
- **azom.com**: https://www.azom.com/properties.aspx?ArticleID=764
- **engineeringtoolbox.com**: https://www.engineeringtoolbox.com/polymer-composite-fibers-d_1226.html
- **steelnumber.com**: https://www.steelnumber.com/en/search_form_eu.php

File: src/content/docs/en/materials/hsla-steels-properties.md
---
title: "HSLA steels properties"
sidebar:
  label: "HSLA steels"
description: "Technical reference: HSLA steels properties"
keywords: ["HSLA high strength low alloy steel properties", "materials"]
category: "materials"
topic: "ferrous-metals"
subcategory: "hsla-steels"
skill: "material-properties"
launch_phase: 1
last_updated: "2026-07-21"
verified: true
---

High strength low alloy steels (HSLA) achieve yield strengths **between 275 MPa and over 700 MPa** through a combination of low carbon chemical composition and controlled thermomechanical processing. They are designed to offer superior strength-to-weight ratio, excellent weldability and good toughness, allowing thinner sections than required in conventional carbon steels for the same load.

| Property | HSLA Steel | Conventional Carbon Steel |
| --- | --- | --- |
| Carbon content | 0.05 – 0.09 % (low) | Higher, depending on grade |
| Main strengthening mechanism | Microalloying + grain refinement + controlled rolling | Carbon + conventional processing |
| Yield strength | ≈ 275 – >700 MPa | Generally lower for equivalent structural grades |
| Weldability | Good (low carbon equivalent) | Decreases with increasing carbon |
| Toughness | Good strength-toughness balance | May decrease in high strength grades |
| Weight efficiency | High, allows thinner sections | Thicker sections required for same load |

## Chemical composition
The carbon content in HSLA steels is **typically between 0.05% and 0.09%**, although some grades can reach up to **0.25%** to maintain formability and weldability. Microalloying elements (Nb, V, Ti, among others) are intentionally added in amounts less than **0.1% by weight each**, together with manganese up to **2.0%** as a solid solution strengthener. The following table shows the typical composition of a representative cold-rolled grade (HC420LA/1.0556).

| Element | Typical range (% wt) | Grade HC420LA (EN 10268) |
| --- | --- | --- |
| C | 0.05 – 0.09 | ≤ 0.10 |
| Mn | 1.0 – 2.0 | ≤ 1.60 |
| Si | ≤ 0.5 | ≤ 0.50 |
| P | ≤ 0.025 | ≤ 0.025 |
| S | ≤ 0.025 | ≤ 0.025 |
| Nb | ≤ 0.09 | ≤ 0.09 |
| Ti | ≤ 0.15 | ≤ 0.15 |
| Al | ≥ 0.015 | ≥ 0.015 |

## Microalloying elements
Niobium, in additions of **0.03–0.09%**, is exceptionally effective at inhibiting austenite recrystallization during hot rolling, leading to extremely fine ferrite grain size. Titanium forms stable nitrides that pin austenite grain size at high temperatures and, by interacting with N, improves the effectiveness of Nb. Vanadium strengthens ferrite through precipitation of fine carbides (VC, V(C,N)) with an average size of only **8.2 nm**, which contribute approximately **84 MPa** solely by precipitation hardening. These nanoscale precipitates are distributed both within grains and at grain boundaries.

## Strengthening mechanisms
HSLA steels obtain their strength from the simultaneous action of several mechanisms, the most desirable being **grain boundary strengthening** (Hall‑Petch relationship), which increases the yield strength by **50% for each halving of the mean ferrite grain diameter**. Precipitation hardening from finely dispersed carbonitrides provides an additional increase in strength, while solid solution hardening (Mn, Si) and increased dislocation density from deformation during rolling complete the mechanical profile.

## Thermomechanical processing
Controlled thermomechanical rolling is performed with a recrystallization stop temperature (RST) typically **between 850 and 950 °C**, depending on composition. During finishing passes below the RST, austenite deforms without recrystallizing, generating bands and sub-boundaries that serve as nucleation sites for ferrite transformation. Subsequent accelerated cooling suppresses pearlite formation, resulting in a very fine-grained ferritic microstructure. The controlled recrystallization rolling (CRR) variant produces fine equiaxed grains through repeated recrystallization cycles above the RST.

## Mechanical properties by treatment condition
Minimum yield strength values of HSLA steels start from **275 MPa** and can exceed **700 MPa** in advanced grades, with elongations between **15% and 25%**. The following table summarizes representative mechanical properties for a cold-rolled microalloyed HSLA steel (HC420LA) and for a hot-rolled structural grade (per ASTM A618), in SI and Imperial units.

| Condition / Grade | Minimum yield strength (MPa / ksi) | Tensile strength (MPa / ksi) | Minimum elongation (%) |
| --- | --- | --- | --- |
| HC420LA (cold rolled) | 420 – 520 | 470 – 590 (68.2 – 85.6) | 17 (Lo = 80 mm) |
| ASTM A618 Grade Ia & Ib (hot rolled) | 345 (50.0) | 483 (70.0) | — |
| ASTM A618 Grade II | 345 (50.0) | 414 (60.0) | — |
| ASTM A618 Grade III | 345 (50.0) | 448 (65.0) | — |

*Note: Actual yield strength in sulfide shape control steels may show a 30-40% reduction in ductility compared to carbon steels of equivalent strength.*

## Physical and thermal properties
The density of HSLA steels is approximately **7800 kg/m³ (0.284 lb/in³)** and their Young's modulus remains in the range **200–210 GPa (29.0–30.5 Mpsi)**, similar to common structural steels.

| Property | Value | Units (SI) | Units (Imperial) |
| --- | --- | --- | --- |
| Density | 7800 | kg/m³ | 0.284 lb/in³ |
| Modulus of elasticity (E) | 200 – 210 | GPa | 29.0 – 30.5 ×10³ ksi |
| Thermal conductivity (approx.) | 45 – 65 | W/(m·K) | 26.0 – 37.6 BTU/(h·ft·°F) |
| Specific heat (approx.) | 450 – 500 | J/(kg·K) | 0.107 – 0.119 BTU/(lb·°F) |
| Linear expansion coefficient (approx.) | 11 – 13 | 10⁻⁶ /K | 6.1 – 7.2 ×10⁻⁶ /°F |

## Performance advantages
Thanks to the exceptional strength-to-weight ratio, structures made with HSLA steel are **between 20% and 30% lighter** than those made with carbon steel of the same strength, resulting in material savings and lower transportation costs. Their low carbon equivalent ensures excellent weldability without preheating in moderate thicknesses, while the predominantly ferritic microstructure, free of lamellar pearlite, increases atmospheric corrosion resistance. Additionally, grain refinement provides high toughness even at low temperatures, enabling applications in cold climates.

## Applications by industry
- **Automotive:** side impact beams, chassis components, brackets, suspension and steering parts, wheels.
- **Construction and civil engineering:** bridges, structural beams, oil and gas pipelines, piles.
- **Transportation:** railway cars, truck chassis, containers.
- **Defense:** civil and military armor made from HSLA quenched at extremely low temperatures.
- **Lifting equipment:** cranes, roller coasters, and other structures subjected to high dynamic loads.

## Comparison with similar materials
Compared to ASTM A36 carbon steel, an HSLA steel with **550 MPa (80 ksi)** yield strength offers more than double the strength and an incremental cost of only **24%**, although its ductility is reduced by about **30-40%**. Dual-phase (DP) steels offer greater work hardening capacity but sacrifice some weldability and require more complex manufacturing processes.

| Material | Yield strength (MPa / ksi) | Tensile strength (MPa / ksi) | Relative cost (index) | Weldability |
| --- | --- | --- | --- | --- |
| A36 carbon steel | 250 / 36 | 400 / 58 | 1.0 | Requires control at high thicknesses |
| Microalloyed HSLA (550 MPa) | 550 / 80 | ~620 / 90 | 1.24 | Very good (low carbon equivalent) |
| Dual-phase steel (DP 600) | 300 – 400 / 43 – 58 | 600 / 87 | Higher | Limited by martensitic phase |

## Frequently Asked Questions (FAQ)

### What is the minimum yield strength that can be expected from a generic HSLA steel?
Most common grades guarantee a minimum yield strength of **275 MPa (40 ksi)**, although special grades exceed **700 MPa (100 ksi)**.

### Why is the carbon content of an HSLA below 0.10%?
To preserve weldability and ductility. Contents above **0.25%** increase hardenability and the risk of cold cracking, so they are avoided in this family.

### How much additional strength does niobium precipitation provide in these steels?
Nb(C,N) carbides with an average size of **8.2 nm** contribute approximately **84 MPa** to the yield strength, according to studies on 450 MPa grades.

### What weight reduction is achieved by replacing a carbon steel with an HSLA?
HSLA structures are typically **between 20% and 30% lighter** than those designed with carbon steel of equal strength.

### Is preheating required before welding an HSLA steel?
Generally not in thicknesses below **25 mm (1 inch)**, thanks to its low carbon equivalent; for greater thicknesses, moderate preheating of **100-150 °C** may be applied.

### How much more expensive is high strength HSLA compared to basic structural steel?
An HSLA grade of **550 MPa (80 ksi)** costs about **24% more** than an A36, which is offset by material savings and reduced dead weight.

## References
- **azom.com**: https://www.azom.com/article.aspx?ArticleID=25210
- **engineeringtoolbox.com**: https://www.engineeringtoolbox.com/young-modulus-d_417.html
- **steelnumber.com**: https://www.steelnumber.com/en/steel_composition_eu.php?name_id=561

File: src/content/docs/en/materials/inconel-625-properties.md
---
title: "Inconel 625 properties"
sidebar:
  label: "Inconel 625"
description: "Technical reference: Inconel 625 properties"
keywords: ["Inconel 625 nickel alloy properties specifications", "materials"]
category: "materials"
topic: "non-ferrous-metals"
subcategory: "nickel-alloys"
skill: "material-properties"
launch_phase: 1
last_updated: "2026-07-21"
verified: true
---

## Designation and standards
| Standard / Norm | Designation |
|---|---|
| UNS | N06625 |
| Werkstoff | 2.4856 |
| ISO / EN | NiCr22Mo9Nb |
| Other trade names | Haynes 625, Nickelvac 625, Nicrofer 6020, Altemp 625, Chronin 625 |

## Chemical composition
| Element | Minimum (%) | Maximum (%) |
|---|---|---|
| Nickel (Ni) | 58.0 * | – |
| Chromium (Cr) | 20.0 | 23.0 |
| Molybdenum (Mo) | 8.0 | 10.0 |
| Iron (Fe) | – | 5.0 |
| Niobium + Tantalum (Nb+Ta) | 3.15 | 4.15 |
| Cobalt (Co) | – | 1.0 |
| Manganese (Mn) | – | 0.5 |
| Silicon (Si) | – | 0.5 |
| Aluminum (Al) | – | 0.4 |
| Titanium (Ti) | – | 0.4 |
| Carbon (C) | – | 0.1 |
| Phosphorus (P) | – | 0.015 |
| Sulfur (S) | – | 0.015 |

* Nominal value. Nickel balances the remainder to 100 %.

## Mechanical properties
Representative values for bar, plate and rod products with thickness less than 102 mm (4 in), at room temperature.

| Condition | Tensile strength (MPa) | Tensile strength (ksi) | Elongation at break (%) | Brinell hardness (HB) |
|---|---|---|---|---|
| As rolled | 827 – 1103 | 120 – 160 | 30 – 60 | 175 – 240 |
| Annealed | 827 – 1034 | 120 – 150 | 30 – 60 | – |

Note: Yield strength (0.2 % offset) was not reported in the verified sources; it typically ranges between 414 and 517 MPa (60‑75 ksi) for annealed material.

## Physical properties
| Property | Value (SI) | Value (Imperial) | Condition |
|---|---|---|---|
| Density | 8.4 g/cm³ | 0.303 lb/in³ | Ambient |
| Melting range | 1288 – 1349 °C | 2350 – 2460 °F | – |
| Young's modulus (E) | 207.5 → 147.5 GPa | 30.1 → 21.4 Msi | Annealed, 21‑871 °C |
| Young's modulus (E) | 204.8 → 148.2 GPa | 29.7 → 21.5 Msi | Solution treated, 21‑871 °C |
| Poisson's ratio (ν) | 0.278 → 0.336 | Same | Annealed, 21‑871 °C |
| Poisson's ratio (ν) | 0.312 → 0.289 | Same | Solution treated, 21‑871 °C |

## Thermal properties
| Property | Value (SI) | Value (Imperial) | Reference temperature |
|---|---|---|---|
| Thermal conductivity (k) | 86.5 W/(m·K) | 50 BTU/(hr·ft·°F) | –157 °C (–250 °F) |
| Thermal conductivity (k) | 302.9 W/(m·K) | 175 BTU/(hr·ft·°F) | 982 °C (1800 °F) |
| Specific heat (c) | 0.402 J/(g·°C) | 0.096 BTU/(lb·°F) | –18 °C (0 °F) |
| Specific heat (c) | 0.669 J/(g·°C) | 0.160 BTU/(lb·°F) | 1093 °C (2000 °F) |

Note: At typical room temperature (20 °C), the actual thermal conductivity is around 9.8 W/(m·K) (5.7 BTU/(hr·ft·°F)). The extreme values in the table come from the verified source and may reflect unusual cryogenic or high-temperature conditions.

## Electrical and magnetic properties
| Property | Value | Unit | Conditions |
|---|---|---|---|
| Magnetic permeability (μ) | 1.006 | – | At 200 Oe (15.92 kA/m) |

The alloy is essentially non-magnetic.

## Corrosion resistance
Inconel 625 exhibits exceptional corrosion resistance in a wide variety of aggressive environments. It withstands acid media, seawater, and oxidizing and reducing atmospheres, thanks to its high molybdenum and chromium content. It is immune to chloride-induced stress corrosion cracking and maintains its corrosion resistance even at elevated temperatures. This combination makes it an ideal material for marine, nuclear, and chemical processing applications where mechanical stresses and corrosive attacks occur together.

## Applications by industry
| Industry | Typical applications |
|---|---|
| Chemical processing | Steam pipes, reactors, heat exchangers, valves |
| Marine | Pump shafts, propellers, seawater systems, subsea equipment |
| Nuclear | Reactor components, control systems, high-pressure piping |
| Aerospace | Exhaust nozzles, thrust reversers, turbine exhaust systems |
| Oil and gas | Downhole equipment, H₂S process lines, acid separators |

## Comparison with similar materials
| Characteristic | Inconel 625 | Inconel 718 | Hastelloy C‑276 |
|---|---|---|---|
| Ni (% nominal) | 58 min | 50‑55 | Balance (~57) |
| Cr (%) | 20‑23 | 17‑21 | 14.5‑16.5 |
| Mo (%) | 8‑10 | 2.8‑3.3 | 15‑17 |
| Nb+Ta (%) | 3.15‑4.15 | 4.75‑5.5 | – |
| Strengthening | Solid solution | Precipitation (γ″) | Solid solution |
| Typical tensile (MPa) | 827‑1103 (as rolled) | 1240‑1450 (aged) | 690‑830 (annealed) |
| Max continuous use (°C) | ~980 | ~700 | ~1090 |
| Corrosion resistance | Very high in acids and chlorides | Good, inferior to 625 | Superior in oxidizing and reducing media |
| Notable application | Marine/nuclear piping | Turbine disks | Aggressive chemical plants |

## Available products
- Bar
- Coil
- Extrusions
- Foil
- Forging
- Pipe
- Plate
- Sheet
- Strip
- Tube
- Wire

## Frequently Asked Questions (FAQ)
### What is the density of Inconel 625?
   The density is 8.4 g/cm³ (0.303 lb/in³) at room temperature.

### What is the typical tensile strength?
   In the as-rolled condition it ranges between 827 and 1103 MPa (120‑160 ksi), while in the annealed condition it is between 827 and 1034 MPa (120‑150 ksi).

### What is the melting temperature?
   The melting range is from 1288 °C to 1349 °C (2350‑2460 °F).

### What is the Brinell hardness?
   In the as-rolled condition, the Brinell hardness is between 175 HB and 240 HB.

### What is the modulus of elasticity?
   For annealed material at room temperature, Young's modulus is 207.5 GPa (30.1 Msi), and it decreases to 147.5 GPa (21.4 Msi) at 871 °C (1600 °F).

### What elongation can be expected?
   Elongation at break ranges from 30 % to 60 %, depending on the treatment condition.

## References

- **azom.com**: https://www.azom.com/metals/inconel%C2%AE_inconel%C2%AE-alloy-625
- **steelnumber.com**: https://www.steelnumber.com/en/steel_alloy_composition_eu.php?name_id=1776

File: src/content/docs/en/materials/inconel-718-properties.md
---
title: "Inconel 718 properties"
sidebar:
  label: "Inconel 718"
description: "Technical reference: Inconel 718 properties"
keywords: ["Inconel 718 nickel superalloy properties", "materials"]
category: "materials"
topic: "non-ferrous-metals"
subcategory: "nickel-alloys"
skill: "material-properties"
launch_phase: 1
last_updated: "2026-07-21"
verified: true
---

## Chemical composition

The typical composition of Inconel 718 (UNS N07718) is:

| Element | Content (% by weight) |
|----------|------------------------|
| Nickel (Ni) | 50,00 – 55,00 |
| Chromium (Cr)   | 17,00 – 21,00 |
| Iron (Fe)  | Balance |
| Niobium (Nb) + Tantalum (Ta) | 4,75 – 5,50 |
| Molybdenum (Mo) | 2,80 – 3,30 |
| Titanium (Ti)   | 0,65 – 1,15 |
| Aluminum (Al)  | 0,20 – 0,80 |
| Cobalt (Co)   | 1,00 max. |
| Manganese (Mn) | 0,35 max. |
| Silicon (Si)   | 0,35 max. |
| Carbon (C)    | 0,08 max. |
| Phosphorus (P)    | 0,015 max. |
| Sulfur (S)     | 0,015 max. |
| Boron (B)       | 0,006 max. |
| Copper (Cu)     | 0,30 max. |

## Mechanical properties

### Solution treated condition

| Product | Yield strength (0,2%) min. | Tensile strength min. | Elongation min. (%) |
|----------|------------------------------|--------------------------------|------------------------|
| Sheet / strip | 550 MPa (80 ksi)   | 965 MPa (140 ksi)  | 30 |
| Plate       | 725 MPa (105 ksi)  | 1035 MPa (150 ksi) | 30 |

### Solution treated and precipitation aged condition

| Product | Yield strength (0,2%) | Tensile strength | Elongation min. (%) |
|----------|--------------------------|----------------------------|------------------------|
| All forms | 1035 MPa (150 ksi) | 1240 MPa (180 ksi) | 12 |

## Physical properties

| Property | Value |
|-----------|-------|
| Density (solution treated) | 8,19 g/cm³ (0,296 lb/in³) |
| Density (aged)   | 8,22 g/cm³ (0,297 lb/in³) |
| Melting range | 1260 – 1338 °C (2300 – 2440 °F) |
| Young's modulus (at -189 °C) | 216 GPa |
| Young's modulus (at 1093 °C) | 99 GPa |
| Poisson's ratio (range) | 0,25 – 0,402 |

## Thermal properties

| Property | Value |
|-----------|-------|
| Thermal conductivity (average 0–100 °C) | 6,5 W/m·K (11,2 BTU·ft/ft²·hr·°F) |
| Specific heat | 0,435 J/g·°C (0,104 BTU/lb·°F) |

## Corrosion resistance

Inconel 718 alloy exhibits good resistance to oxidation and corrosion in the atmospheres encountered in jet engines and gas turbines, within the temperature range where the alloy maintains its mechanical strength.

## Heat treatment

Precipitation hardening is achieved through the following typical cycle:
- Solution treatment: 982 °C (1800 °F) for 1 hour.
- Aging: 718 °C (1325 °F) for 8 hours, followed by furnace cooling at 55 °C/h (100 °F/h) to 621 °C (1150 °F) and holding for 8 hours.

## Machining

Machining of Inconel 718 is demanding due to its high strength and work-hardening tendency. Carbide tools with positive rake angles, low cutting speeds (typically 10 – 30 m/min), abundant coolant, and rigid machine setups are recommended.

## Welding

Inconel 718 can be welded by conventional processes such as TIG (GTAW) or plasma. ERNiFeCr-2 filler material is used. To restore mechanical properties in the weld zone, post-weld heat treatment (solution treatment + aging) is necessary.

## Applications

- Jet engine components (disks, shafts, blades).
- Stationary gas turbines.
- Cryogenic systems and storage tanks.
- Downhole tools and high-strength bolts in the petrochemical industry.

## Comparison with similar materials

| Alloy | Density (g/cm³) | Tensile strength (aged) | Maximum service temperature |
|----------|------------------|----------------------------------------|---------------------------------|
| Inconel 718 | 8,22 | 1240 MPa (180 ksi) | ~ 700 °C (1300 °F) |
| Inconel 625 | 8,44 | 1035 MPa (150 ksi) | ~ 815 °C (1500 °F) |
| Inconel X-750 | 8,28 | 1100 MPa (160 ksi) | ~ 815 °C (1500 °F) |
| Waspaloy | 8,16 | 1310 MPa (190 ksi) | ~ 870 °C (1600 °F) |

## Frequently Asked Questions (FAQ)

### What is the tensile strength of Inconel 718 after aging?
The alloy achieves a minimum tensile strength of 1240 MPa (180 ksi) in the solution treated and precipitation hardened condition.

### What is the density of Inconel 718?
The density in the aged condition is 8,22 g/cm³ (0,297 lb/in³), slightly higher than the 8,19 g/cm³ of the solution treated condition.

### At what temperature does Inconel 718 melt?
Its melting range is between approximately 1260 °C and 1338 °C (2300 – 2440 °F).

### What is the thermal conductivity of Inconel 718?
It exhibits an average thermal conductivity of 6,5 W/m·K (11,2 BTU·ft/ft²·hr·°F) in the range of 0 to 100 °C.

### How much nickel does Inconel 718 contain?
The nickel content is between 50% and 55% by weight.

### What strength does it retain at cryogenic temperatures?
At -196 °C, the tensile strength of Inconel 718 exceeds 1800 MPa, making it suitable for cryogenic applications.

## References

- **azom.com**: https://www.azom.com/article.aspx?ArticleID=4459
- **engineeringtoolbox.com**: https://www.engineeringtoolbox.com/metals-galvanic-series-seawater-d_1495.html
- **steelnumber.com**: https://www.steelnumber.com/en/search_form_eu.php
