Repository: sha5dow/mechdatum

File: src/content/docs/materials/aluminum-7075-properties.md
---
title: "Aluminio 7075 propiedades"
sidebar:
  label: "Aluminio 7075"
description: "Ficha tecnica: Aluminio 7075 propiedades"
keywords: ["7075 aluminium alloy properties specifications", "materials"]
category: "materials"
topic: "non-ferrous-metals"
subcategory: "aluminums"
skill: "material-properties"
launch_phase: 1
last_updated: "2026-07-21"
verified: true
---

El aluminio 7075 (UNS A97075, ENAW-AlZn5.5MgCu) es una aleación de aluminio de la serie 7xxx con zinc como principal elemento de aleación. Su densidad es 2.81 g/cm³ (0.102 lb/in³) y combina una resistencia mecánica muy elevada con una resistencia a la fatiga notable, aunque presenta una soldabilidad limitada y una susceptibilidad moderada al agrietamiento por corrosión bajo tensión.

| Propiedad | Valor (SI) | Valor (Imperial) |
| --- | --- | --- |
| Densidad | 2.81 g/cm³ | 0.102 lb/in³ |
| Módulo elástico (E) | 71.7 GPa | 10.4 × 10³ ksi |
| Conductividad térmica (k) | 130–150 W/m·K | 75–87 BTU·in/(h·ft²·°F) |
| Punto de fusión (Tₘ) | 477 °C | 891 °F |
| Resistividad eléctrica | 51.5 nΩ·m | — |
| Coeficiente de expansión térmica lineal (α) | 2.36×10⁻⁵ K⁻¹ | 13.1 × 10⁻⁶ in/in/°F |

## Composición química

La composición química normalizada del aluminio 7075 contiene un 5.1–6.1 % de zinc como elemento principal, acompañado de magnesio, cobre y cromo. El hierro y el silicio se mantienen como impurezas controladas.

| Elemento | Contenido (% en peso) |
| --- | --- |
| Zinc (Zn) | 5.1 – 6.1 |
| Magnesio (Mg) | 2.1 – 2.9 |
| Cobre (Cu) | 1.2 – 2.0 |
| Hierro (Fe) | máx. 0.5 |
| Silicio (Si) | máx. 0.4 |
| Manganeso (Mn) | máx. 0.3 |
| Cromo (Cr) | 0.18 – 0.28 |
| Titanio (Ti) | máx. 0.2 |
| Otros (cada uno) | máx. 0.05 |
| Otros (total) | máx. 0.15 |
| Aluminio (Al) | Resto |

## Propiedades físicas

La densidad del aluminio 7075 es 2.81 g/cm³ a temperatura ambiente. Su módulo de Young es 71.7 GPa (10.4 × 10³ ksi), el módulo de cortadura alcanza 27.0 GPa (3.9 × 10³ ksi) y el coeficiente de Poisson es 0.33, lo que le confiere una rigidez elevada para una aleación ligera.

| Propiedad | Valor (SI) | Valor (Imperial) |
| --- | --- | --- |
| Densidad (ρ) | 2.81 g/cm³ | 0.102 lb/in³ |
| Módulo elástico (E) | 71.7 GPa | 10.4 × 10³ ksi |
| Módulo de cortadura (G) | 27.0 GPa | 3.9 × 10³ ksi |
| Coeficiente de Poisson (ν) | 0.33 | 0.33 |
| Dureza Rockwell (HRB) en temple T6 | 87 HRB | — |
| Dureza Brinell (HBW) en temple O | 60 | — |
| Dureza Brinell (HBW) en temple T6 | 150 | — |

## Propiedades mecánicas por estado de tratamiento

La resistencia a la tracción del aluminio 7075 en temple O es de 275 MPa (40 ksi), mientras que en temple T6 asciende hasta 540–560 MPa (78–83 ksi). La ductilidad, expresada como elongación en fractura, varía entre un 5 % y un 13 % según el tratamiento térmico aplicado.

| Temple | Límite elástico Rp0.2 (MPa) | Resistencia a la tracción Rm (MPa) | Elongación A (%) | Dureza Brinell (HBW) | Dureza Rockwell (HRB) |
| --- | --- | --- | --- | --- | --- |
| O (recocido) | 165 máx. | 275 máx. | 10 min. | 60 | — |
| T6 (tratado térmicamente) | 400 – 505 | 470 – 560 | 5 – 8 | 150 | 87 |
| T651 (T6 + alivio de tensiones) | 500 | 570 | 3 – 9 | — | — |
| T7 (sobreenvejecido, T73) | 435 | 505 | 13 | — | — |

Nota: Los valores de T6 y T651 corresponden a productos de espesor moderado. En placas gruesas, los límites pueden ser ligeramente inferiores.

## Propiedades térmicas

La temperatura de fusión del aluminio 7075 se sitúa en 477 °C (891 °F). Su conductividad térmica oscila entre 130 y 150 W/m·K y el calor específico es de 714 J/kg·K.

| Propiedad | Valor (SI) | Valor (Imperial) |
| --- | --- | --- |
| Punto de fusión (Tₘ) | 477 °C | 891 °F |
| Conductividad térmica (k) | 130 – 150 W/m·K | 75 – 87 BTU·in/(h·ft²·°F) |
| Calor específico (cₚ) | 714.8 J/kg·K | 0.171 BTU/lb·°F |
| Coeficiente de dilatación térmica lineal (α) | 2.36×10⁻⁵ K⁻¹ | 13.1×10⁻⁶ in/in/°F |
| Temperatura máxima de trabajo continua | 160 °C | 320 °F |

En temple O, el material presenta una estabilidad térmica aceptable; en temple T6, la exposición prolongada por encima de 120 °C puede provocar sobreenvejecimiento y pérdida de propiedades mecánicas.

## Propiedades eléctricas

La resistividad eléctrica del aluminio 7075 es 51.5 nΩ·m, lo que corresponde a una conductividad IACS de aproximadamente el 33 % (International Annealed Copper Standard). Esto lo hace menos conductor que el aluminio puro (62 % IACS), pero suficiente para aplicaciones estructurales donde la conductividad no es crítica.

| Propiedad | Valor |
| --- | --- |
| Resistividad eléctrica (ρ) | 51.5 nΩ·m |
| Conductividad eléctrica (%IACS) | ~ 33 % |

## Tratamientos térmicos

El aluminio 7075 se somete a un tratamiento de puesta en solución a temperaturas de 460–480 °C durante varias horas, seguido de temple en agua y envejecimiento artificial. El temple T6, que implica envejecimiento a 120 °C durante 24 horas, proporciona la máxima dureza y resistencia de la aleación.

| Temple | Procedimiento | Resultado |
| --- | --- | --- |
| O (recocido) | Recocido a 415 °C y enfriamiento controlado | Dúctil, baja resistencia, excelente resistencia a la corrosión |
| T6 | Solución a 460–480 °C, temple en agua, envejecido a 120 °C / 24 h | Resistencia máxima, dureza 150 HBW, elongación 5–8 % |
| T651 | T6 + alivio de tensiones por estirado controlado (1.5–3 %) | Similar a T6, reducción de tensiones residuales |
| T7 / T73 | Doble envejecimiento: 100–120 °C varias horas + 160–180 °C ≥ 24 h | Ligera caída de resistencia, mejora drástica de resistencia al agrietamiento por corrosión bajo tensión |
| RRA (retrogression and reage) | Retroceso a 200–260 °C seguido de re-envejecimiento a 120 °C | Combina resistencia cercana a T6 con resistencia a corrosión similar a T73 |

## Conformabilidad

La conformabilidad en frío del aluminio 7075 en temple O es aceptable, con una elongación del 10 % que permite operaciones de doblado y embutición suave. Sin embargo, en temple T6 la elongación cae al 5–8 % y el material presenta alta recuperación elástica (springback) y riesgo de fractura. Para geometrías complejas se recomienda el conformado en caliente o técnicas como el conformado por retroceso (retrogression forming), que elevan la temperatura por encima de 200 °C para mejorar la ductilidad.

## Soldabilidad

La soldabilidad del aluminio 7075 es limitada y presenta una tendencia elevada al agrietamiento en caliente durante la fusión. El coeficiente de resistencia al agrietamiento es bajo, lo que hace que los procesos de soldadura por arco (MIG, TIG) no sean recomendables en aplicaciones estructurales críticas. Se prefiere la unión mediante remaches, adhesivos estructurales o soldadura en estado sólido (friction stir welding). En caso de emplearse soldadura TIG con material de aporte (por ejemplo, varilla de aleación 4043 o 5356), se debe asumir una caída significativa de la resistencia en la zona afectada por el calor, que puede reducir la resistencia a la tracción hasta un 50–60 % de la del material base T6.

## Resistencia a la corrosión

La resistencia a la corrosión general del aluminio 7075 es moderada, mejor que la de la serie 2xxx pero inferior a la de la serie 6xxx. En temple O presenta un comportamiento adecuado en atmósferas industriales y marinas. En temple T6 es susceptible al agrietamiento por corrosión bajo tensión (SCC) cuando se expone a ambientes clorurados con esfuerzos sostenidos en dirección transversal corta. El temple T73 corrige en gran medida esta susceptibilidad a costa de una ligera pérdida de resistencia (alrededor de un 10–15 % en el límite elástico frente a T6). Para protección adicional se emplean anodizado, recubrimientos de conversión química (Alodine) o pinturas de imprimación epoxi con inhibidores de corrosión.

## Aplicaciones por industria

La aleación 7075 se utiliza ampliamente en sectores donde se requiere una elevada relación resistencia/peso y buena resistencia a la fatiga.

| Industria | Aplicaciones típicas | Estado más habitual |
| --- | --- | --- |
| Aeronáutica | Largueros, cuadernas, herrajes, componentes de tren de aterrizaje, fuselajes | T6, T651, T73 (entornos húmedos o marinos) |
| Defensa | Armas ligeras, carcasas de misiles, componentes estructurales de vehículos blindados | T6, T651 |
| Automoción deportiva | Soportes de motor, torretas de suspensión, bielas | T6, T651 |
| Ciclismo y deportes | Cuadros de bicicleta, roldanas de cambio, mosquetones, culatas de escalada | T6, T651 |
| Moldes y utillaje | Placas y bloques de molde para inyección de plásticos y soplado | T651 |
| Equipos marítimos | Herrajes de cubierta, mástiles de embarcaciones de alto rendimiento | T73 / T7 |

## Comparativa con materiales similares

El aluminio 7075 en temple T6 alcanza una resistencia a la tracción en torno a 540 MPa, frente a los 310 MPa del aluminio 6061 T6 y los 470 MPa del aluminio 2024 T3. Aunque su límite elástico es el más alto de las aleaciones de aluminio convencionales, su alargamiento es inferior (7 % frente al 12 % del 6061 T6), lo que refleja un comportamiento más frágil. En comparación con la aleación 7050, el 7075 es ligeramente más resistente en T6 pero más susceptible al SCC; el 7050 T74 ofrece mejor resistencia a la corrosión bajo tensión y mayor tenacidad, por lo que a menudo lo reemplaza en componentes aeronáuticos críticos.

| Aleación / Temple | Resistencia a la tracción Rm (MPa) | Límite elástico Rp0.2 (MPa) | Elongación A (%) | Resistencia a la corrosión bajo tensión | Soldabilidad |
| --- | --- | --- | --- | --- | --- |
| 7075 T6 | 510 – 570 | 430 – 500 | 5 – 9 | Susceptible | Muy limitada |
| 7075 T73 | 505 | 435 | 13 | Buena | Limitada |
| 7050 T74 | 510 – 570 | 420 – 460 | 10 – 11 | Excelente | Limitada |
| 6061 T6 | 290 – 310 | 240 – 260 | 12 – 17 | Muy buena | Buena |
| 2024 T3 | 470 – 480 | 325 – 345 | 18 – 20 | Pobre | Muy limitada |

## Preguntas frecuentes (FAQ)

### ¿Cuál es la resistencia a la tracción del aluminio 7075 en temple T6?
La resistencia a la tracción del aluminio 7075 T6 se sitúa entre 510 y 570 MPa (74 000 – 83 000 psi), dependiendo del espesor y la forma del producto.

### ¿Cuánto pesa el aluminio 7075 comparado con el acero?
Con una densidad de 2.81 g/cm³, el aluminio 7075 pesa aproximadamente un 65 % menos que un acero típico al carbono (7.85 g/cm³), manteniendo una resistencia específica comparable a muchos aceros de construcción.

### ¿Se puede soldar el aluminio 7075 sin perder resistencia?
No existen procesos de soldadura por fusión que conserven íntegra la resistencia del 7075 en la unión. La resistencia de la soldadura suele ser un 50–60 % inferior a la del metal base T6, por lo que se prefieren las uniones mecánicas (remaches) o la soldadura por fricción-agitación.

### ¿Qué significa el temple T651?
El temple T651 corresponde a un tratamiento T6 (solución, temple y envejecimiento artificial) al que se añade un alivio de tensiones mediante estirado controlado del orden del 1.5 al 3 %. Reduce las tensiones residuales sin afectar sensiblemente las propiedades mecánicas estáticas.

### ¿Cuál es la temperatura máxima de trabajo del aluminio 7075?
La temperatura máxima de trabajo continua recomendada para el aluminio 7075 es de 160 °C; superada esta temperatura, la aleación en temple T6 sufre sobreenvejecimiento con pérdida de resistencia y dureza.

### ¿Qué dureza tiene el aluminio 7075 en estado T6?
La dureza del aluminio 7075 T6 es de 150 HBW (Brinell) o 87 HRB (Rockwell B), valores que se reducen a 60 HBW en estado recocido (temple O).

## Fuentes consultadas

- **azom.com**: https://www.azom.com/metals/aluminum-grade-7xxx-series-alloys_grade-7075-(uns-a97075)
- **engineeringtoolbox.com**: https://www.engineeringtoolbox.com/properties-aluminum-pipe-d_1340.html
- **steelnumber.com**: https://www.steelnumber.com/en/steel_alloy_composition_eu.php?name_id=1195

File: src/content/docs/materials/carbon-fiber-cfrp.md
---
title: "Fibra de Carbono CFRP propiedades"
sidebar:
  label: "Fibra de Carbono CFRP"
description: "Ficha tecnica: Fibra de Carbono CFRP propiedades"
keywords: ["carbon fiber CFRP properties specifications", "materials"]
category: "materials"
topic: "composites"
subcategory: "carbon-fiber"
skill: "material-properties"
launch_phase: 1
last_updated: "2026-07-21"
verified: true
---

El polímero reforzado con fibra de carbono (CFRP, por sus siglas en inglés) es un material compuesto que combina fibras de carbono de alta resistencia y rigidez con una matriz polimérica, habitualmente termoestable. La fracción volumétrica de fibra suele oscilar entre el 50 % y el 70 %, lo que le confiere una relación resistencia/peso excepcional, hasta cinco veces superior a la del acero estructural. Se emplea principalmente en sectores donde la reducción de masa es crítica sin sacrificar el desempeño mecánico.

## Composición química
La composición típica de un laminado CFRP curado con matriz epoxi se resume en la siguiente tabla.

| Componente | Contenido típico (% vol.) |
| --- | --- |
| Fibra de carbono (base PAN, >92 % C) | 55 – 65 |
| Matriz epoxi (diglicidil éter de bisfenol A, aminas) | 35 – 45 |
| Aditivos (desmoldeantes, absorbedores UV, endurecedores) | < 2 |

Las fibras de carbono se clasifican según su precursor (PAN, brea) y su módulo de elasticidad. Las fibras tipo AS-4 (PAN) presentan un contenido de carbono superior al 93 %, con trazas de nitrógeno e hidrógeno, mientras que la matriz es una red entrecruzada irreversible en los sistemas termoestables. En aplicaciones que exigen mayor tenacidad o reciclabilidad se utilizan matrices termoplásticas (PEEK) o vitrímeros epoxi con enlaces dinámicos.

## Propiedades mecánicas
Las propiedades mecánicas se presentan para los dos estados representativos: fibra seca de carbono y laminado unidireccional curado con epoxi (60 % vol. de fibra, orientación 0°).

### Fibra de carbono (refuerzo)

| Propiedad | Valor (SI) | Valor (Imperial) |
| --- | --- | --- |
| Resistencia a la tracción | 4000 – 4900 MPa | 578 – 710 ksi |
| Módulo de tracción (Young) | 245 – 317 GPa | 35.5 – 46.0 Msi |
| Alargamiento a la rotura | 1.6 – 1.7 % | 1.6 – 1.7 % |
| Densidad | 1744 – 1800 kg/m³ | 0.063 – 0.065 lb/in³ |

Fuente de datos para fibras AS‑4 e IM‑7: Engineering Toolbox.

### Laminado CFRP unidireccional (matriz epoxi, 60 % vol. fibra)

| Propiedad | Valor (SI) | Valor (Imperial) |
| --- | --- | --- |
| Resistencia a la tracción longitudinal | 1500 MPa | 217 ksi |
| Módulo de tracción longitudinal | 140 GPa | 20.3 Msi |
| Resistencia a la flexión | 1200 MPa | 174 ksi |
| Módulo de flexión | 130 GPa | 18.9 Msi |
| Alargamiento a la rotura | 1.0 – 1.5 % | 1.0 – 1.5 % |
| Resistencia al corte interlaminar (ILSS) | 60 – 80 MPa | 8.7 – 11.6 ksi |

Un laminado vitrímero-epoxi con tres capas de tejido de carbono ha mostrado una resistencia a la tracción de 356 MPa, comparable a la de CFRP convencionales (fuente: AZoM). La fractura es frágil, con deformación plástica prácticamente inexistente (< 0.5 % de deformación hasta falla).

## Propiedades físicas

| Propiedad | Valor (SI) | Valor (Imperial) |
| --- | --- | --- |
| Densidad del laminado | 1.55 g/cm³ | 0.056 lb/in³ |
| Densidad de la fibra de carbono | 1.8 g/cm³ | 0.065 lb/in³ |
| Color | Negro | – |
| Absorción de humedad (24 h, 23 °C) | 0.1 – 0.3 % | – |
| Coeficiente de Poisson (longitudinal-transversal) | 0.25 – 0.30 | – |

La baja densidad del compuesto, casi un 80 % inferior a la del acero, es una de las razones principales de su uso en aligeramiento estructural.

## Propiedades térmicas

| Propiedad | Valor (SI) | Valor (Imperial) |
| --- | --- | --- |
| Temperatura de transición vítrea (Tg) de epoxi estándar | 120 – 180 °C | 250 – 355 °F |
| Temperatura máxima de servicio continuo | 150 °C | 302 °F |
| Conductividad térmica (longitudinal) | 5 – 10 W/(m·K) | 2.9 – 5.8 Btu·in/(h·ft²·°F) |
| Coeficiente de expansión térmica (CTE longitudinal) | 0.1 – 1.0 × 10⁻⁶ /°C | 0.06 – 0.56 × 10⁻⁶ /°F |
| Estabilidad térmica de vitrímero (procesable >) | 200 °C | 392 °F |

La muy baja expansión térmica longitudinal confiere al CFRP una estabilidad dimensional prácticamente inigualable por metales. Los sistemas vitriméricos aportan capacidad de reprocesado a temperaturas superiores a 200 °C sin pérdida de las propiedades mecánicas.

## Procesamiento típico
Los laminados CFRP se fabrican mediante apilado manual o automático de preimpregnados (prepregs) seguido de curado en autoclave (presión 6 bar, temperatura 120–180 °C). Otros procesos incluyen moldeo por transferencia de resina (RTM), bobinado de filamentos y pultrusión. La irrupción de resinas vitrímeras permite además la aplicación de técnicas termoplásticas como moldeo por compresión a >200 °C, lo que facilita el reciclaje y la reparación.

## Aplicaciones por industria

| Industria | Ejemplos de aplicación |
| --- | --- |
| Aeroespacial | Fuselajes de aeronaves, alas, estabilizadores, carenados de motores. |
| Automoción | Monocascos de competición, paneles de carrocería, ejes de transmisión. |
| Deportes | Cuadros de bicicleta, raquetas de tenis, cañas de pescar, cascos. |
| Naval | Cascos de embarcaciones de alto rendimiento, mástiles. |
| Construcción civil | Refuerzo de estructuras de hormigón, puentes, barras de pretensado. |
| Energía | Palas de aerogeneradores, recipientes de gas comprimido (tanques de hidrógeno). |

## Comparativa con otros materiales

| Material | Densidad (g/cm³) | Resistencia a tracción (MPa) | Resistencia específica (kN·m/kg) | Módulo elástico (GPa) |
| --- | --- | --- | --- | --- |
| CFRP unidireccional (60 % fibra) | 1.55 | 1500 | 968 | 140 |
| Acero estructural S275 | 7.85 | 430 – 580 | 55 – 74 | 210 |
| Aluminio 7075‑T6 | 2.80 | 540 | 193 | 71 |
| GFRP (e‑glass/epoxi, 60 % fibra) | 2.0 | 1000 | 500 | 40 |

El CFRP supera al acero en resistencia específica por un factor superior a 15 y ofrece un módulo específico comparable al del acero, con una ventaja dramática en peso.

## Ventajas y limitaciones
**Ventajas**  
* Relación resistencia‑peso y rigidez‑peso extremadamente altas.  
* Resistencia a la fatiga y a la corrosión muy superior a los metales.  
* Coeficiente de expansión térmica casi nulo.  
* Posibilidad de orientar las fibras para optimizar cargas direccionales.

**Limitaciones**  
* Coste elevado de materia prima y procesado.  
* Fallo frágil y catastrófico, difícil de predecir.  
* Difícil reciclabilidad en sistemas termoestables tradicionales (en vías de solución con vitrímeros).  
* Sensibilidad al impacto y baja resistencia interlaminar.

## Normas y estándares
Los ensayos y especificaciones de CFRP se rigen por normativa ASTM e ISO. Algunas de las más empleadas son:

* ASTM D3039: Ensayo de tracción de materiales compuestos con matriz polimérica.
* ASTM D790: Ensayo de flexión.
* ASTM D2344: Resistencia al corte interlaminar (cortadura).
* ASTM D3410: Ensayo de compresión.
* ISO 527‑4/-5: Propiedades de tracción de plásticos reforzados.

## Preguntas frecuentes (FAQ)

### ¿Cuál es la resistencia a la tracción típica del CFRP?
La resistencia a la tracción longitudinal de un laminado CFRP unidireccional con 60 % de fibra alcanza **1500 MPa** (217 ksi), mientras que la fibra de carbono aislada puede superar los **4000 MPa** (578 ksi).

### ¿Qué módulo de elasticidad posee?
El módulo de Young del laminado ronda los **140 GPa** (20.3 Msi), unas diez veces más que el nailon reforzado con vidrio y comparable al del acero (210 GPa) pero con tres cuartas partes menos de peso.

### ¿Cuál es la densidad del material?
La densidad del CFRP oscila entre **1.5 y 1.6 g/cm³** (0.054‑0.058 lb/in³), aproximadamente **1,55 g/cm³** (0.056 lb/in³) para un compuesto epoxi‑carbono estándar.

### ¿A qué temperatura máxima puede trabajar?
La temperatura de servicio continuo para matrices epoxi estándar se sitúa alrededor de **150 °C** (302 °F). Los sistemas con resina PEEK o vitrímeros permiten superar puntualmente los **200 °C** (392 °F) sin degradación.

### ¿Es posible reciclar el CFRP?
Sí, el desarrollo de matrices vitrímeras ha habilitado un proceso de degradación hidrotérmica en agua a **160 °C** (320 °F) sin catalizador, lo que permite recuperar las fibras de carbono con una resistencia a la tracción similar a la de las fibras vírgenes.

### ¿Cuánto pesa una pieza de CFRP en comparación con el acero?
Una pieza de CFRP pesa aproximadamente un **70 % menos** que una equivalente de acero estructural, lo que reduce la masa desde **100 kg** a **30 kg** en muchos componentes aeronáuticos.

## Fuentes consultadas

- **azom.com**: https://www.azom.com/article.aspx?ArticleID=20111
- **engineeringtoolbox.com**: https://www.engineeringtoolbox.com/polymer-composite-fibers-d_1226.html
- **steelnumber.com**: https://www.steelnumber.com/en/steel_alloy_composition_eu.php?name_id=1361

File: src/content/docs/materials/fiberglass-gfrp-properties.md
---
title: "Fibra de Vidrio GFRP propiedades"
sidebar:
  label: "Fibra de Vidrio GFRP"
description: "Ficha tecnica: Fibra de Vidrio GFRP propiedades"
keywords: ["fiberglass GFRP properties specifications", "materials"]
category: "materials"
topic: "composites"
subcategory: "fiberglass"
skill: "material-properties"
launch_phase: 1
last_updated: "2026-07-21"
verified: true
---

La fibra de vidrio tipo E constituye aproximadamente el 90 % de la producción mundial de fibras de refuerzo para plásticos. Se trata de un filamento inorgánico de vidrio con bajo contenido de álcali (< 1 % de Na₂O + K₂O) que, una vez embebido en una matriz polimérica, forma los denominados compuestos de plástico reforzado con fibra de vidrio (GFRP, por sus siglas en inglés). Su excelente relación resistencia‑peso, estabilidad dimensional, resistencia al fuego y costo moderado la convierten en la fibra de refuerzo más utilizada en las industrias de construcción, automoción, naval y aeronáutica.

## Composición química
El contenido de sílice (SiO₂) varía entre 52 % y 56 %, con un valor típico del 54 %. La composición química de la fibra E está diseñada para mantener una baja conductividad eléctrica y una alta resistencia a la humedad.

| Óxido | Contenido típico (% en peso) |
| --- | --- |
| SiO₂ | 52 – 56 |
| Al₂O₃ | 12 – 16 |
| CaO | 12 – 25 |
| Otros (MgO, B₂O₃, Na₂O, K₂O, etc.) | Resto hasta 100 % |

## Propiedades mecánicas
La fibra de vidrio tipo E presenta una resistencia a la tracción de 3500 MPa (510 ksi) y un módulo elástico de 72,5 GPa (10,5 Mpsi). Las propiedades exactas dependen del diámetro del filamento, el tratamiento superficial (ensimaje) y las condiciones de ensayo.

| Propiedad | Valor (SI) | Valor (Imperial) |
| --- | --- | --- |
| Resistencia a la tracción | 1950 – 3500 MPa | 283 – 510 ksi |
| Módulo de Young (tracción) | 72,0 – 85,0 GPa | 10,4 – 12,3 Mpsi |
| Elongación a rotura | 2,6 – 4,9 % | — |
| Resistencia a compresión | 4000 – 5000 MPa | 580 – 725 ksi |
| Módulo de cortadura | 30 – 36 GPa | 4,4 – 5,2 Mpsi |
| Coeficiente de Poisson | 0,21 – 0,23 | — |
| Dureza Knoop | 3000 – 6000 MPa | 435 – 870 ksi |
| Tenacidad de fractura (K_IC) | 0,5 – 1,0 MPa·m¹/² | 0,46 – 0,91 ksi·in¹/² |

## Propiedades físicas
La densidad de la fibra E se sitúa entre 2,55 y 2,63 g/cm³, equivalente a un peso específico de aproximadamente 159–164 lb/ft³. Es un material isótropo a nivel de fibra elemental y su superficie se recubre con un ensimaje que facilita la adhesión a la matriz.

| Propiedad | Valor (SI) | Valor (Imperial) |
| --- | --- | --- |
| Densidad | 2,55 – 2,63 Mg/m³ | 159 – 164 lb/ft³ |
| Absorción de agua (fibra desnuda) | < 0,1 % en 24 h | — |

## Propiedades térmicas
La temperatura de transición vítrea (Tg) de la fibra de vidrio E se encuentra en torno a 820–850 K (1016–1070 °F), mientras que la temperatura máxima de servicio en uso continuo alcanza los 620–630 K (656–674 °F). Su bajo coeficiente de expansión térmica contribuye a la estabilidad dimensional de los laminados.

| Propiedad | Valor (SI) | Valor (Imperial) |
| --- | --- | --- |
| Temperatura de transición vítrea | 820 – 850 K | 1016 – 1070 °F |
| Temperatura máxima de servicio | 620 – 630 K | 656 – 674 °F |
| Calor específico | 800 – 805 J/(kg·K) | 0,619 – 0,623 BTU/(lb·°F) |
| Conductividad térmica | 1,20 – 1,35 W/(m·K) | 2,25 – 2,53 BTU·ft/(h·ft²·°F) |
| Coeficiente de expansión térmica | 4,9 – 5,1 × 10⁻⁶ K⁻¹ | 8,8 – 9,2 × 10⁻⁶ °F⁻¹ |

## Propiedades eléctricas
La rigidez dieléctrica de la fibra E varía entre 15 y 20 MV/m, y su constante dieléctrica a 1 MHz se sitúa entre 6,13 y 6,33. Por su baja conductividad iónica (alta resistividad) es la fibra preferida para aplicaciones de aislamiento eléctrico.

| Propiedad | Valor (SI) | Valor (Imperial) |
| --- | --- | --- |
| Rigidez dieléctrica | 15 – 20 MV/m | 381 – 508 V/mil |
| Constante dieléctrica (1 MHz) | 6,13 – 6,33 | — |
| Resistividad volumétrica | 1 × 10²² – 1 × 10²³ × 10⁻⁸ Ω·m | — |

## Resistencia química y ambiental
La fibra de vidrio E es altamente resistente al agua dulce, agua de mar, disolventes orgánicos y ácidos fuertes, con una calificación de 5/5 (excelente) en la mayoría de los entornos. Muestra una ligera sensibilidad a los álcalis fuertes (calificación 4/5), lo que debe considerarse en el diseño de matrices para ambientes alcalinos.

| Entorno | Resistencia (1 = pobre, 5 = excelente) |
| --- | --- |
| Inflamabilidad | 5 |
| Agua dulce | 5 |
| Agua de mar | 5 |
| Disolventes orgánicos | 5 |
| Oxidación a 500 °C | 5 |
| Ácidos fuertes | 5 |
| Ácidos débiles | 5 |
| Álcalis fuertes | 4 |
| Álcalis débiles | 5 |
| Radiación UV | 5 |
| Desgaste | 5 |

## Aplicaciones
La fibra de vidrio reforzada con plástico (GFRP) se utiliza en más de 10 industrias clave, entre ellas construcción, automoción, aeroespacial, naval y energía eólica. Sus principales ventajas incluyen alta resistencia mecánica, ligereza, resistencia a la corrosión y bajo coste relativo.

| Industria | Aplicaciones típicas |
| --- | --- |
| Construcción | Barras de refuerzo, perfiles estructurales, paneles, cubiertas |
| Automoción | Paneles de carrocería, ballestas, componentes bajo capó |
| Aeroespacial | Radomos, carenados, interiores de cabina |
| Naval | Cascos de embarcaciones, mástiles, refuerzos estructurales |
| Energía eólica | Palas de aerogenerador, góndolas, torres híbridas |
| Electrónica | Placas de circuito impreso (PCB), aislantes, envolventes |
| Deportes | Cañas de pescar, palos de golf, cuadros de bicicleta |

## Comparativa con materiales similares
En comparación con la fibra de carbono de alto módulo, la fibra de vidrio E ofrece una resistencia a la tracción un 30–40 % menor, pero con un coste aproximadamente 5 veces inferior y una elongación a rotura significativamente mayor, lo que le confiere mayor capacidad de deformación antes del fallo.

| Fibra | Resistencia a tracción (MPa) | Módulo de Young (GPa) | Elongación (%) | Densidad (g/cm³) |
| --- | --- | --- | --- | --- |
| Vidrio E | 3500 | 72,5 | 4,9 | 2,63 |
| Vidrio S | 4600 | 88,0 | 5,5 | 2,49 |
| Carbono PAN AS-4 | 4000 | 245,0 | 1,6 | 1,80 |
| Carbono PAN IM-7 | 4900 | 317,0 | 1,7 | 1,74 |
| Aramida (Kevlar 49) | 3650 | 124,0 | 2,5 | 1,44 |

## Normativas y estándares
Las fibras de vidrio para refuerzo están cubiertas por numerosas normas ASTM, entre ellas la ASTM D578 para hilos de fibra de vidrio y la ASTM D4029 para tejidos. La nomenclatura internacional sigue el estándar ISO 2078, que clasifica los tipos de vidrio (E, S, C, AR, etc.) según su composición y aptitud.

| Norma | Descripción |
| --- | --- |
| ASTM D578 | Especificación para hilos de fibra de vidrio para plásticos reforzados |
| ASTM D4029 | Especificación para tejidos de vidrio acabados |
| ISO 2078 | Vidrio textil — Designación de los tipos de vidrio |
| ASTM D2105 | Determinación de la resistencia a la tracción de hilos de vidrio |
| DIN 61850 | Vidrio textil — Designación y tipos principales |

## Preguntas frecuentes (FAQ)

### ¿Cuál es la resistencia a la tracción de un compuesto GFRP unidireccional?
Un laminado GFRP unidireccional con 60 % de fibra en volumen alcanza típicamente 1000–1200 MPa en dirección de la fibra, lo que supone el 50–60 % de la resistencia de la fibra seca.

### ¿Qué densidad tiene un laminado típico de GFRP?
La densidad de un laminado con matriz de poliéster o epoxi oscila entre 1,8 y 2,0 g/cm³, aproximadamente un 70 % de la del aluminio.

### ¿Hasta qué temperatura se puede usar el GFRP?
La temperatura máxima de servicio continuo de un compuesto con matriz polimérica de curado en caliente se sitúa entre 120 y 150 °C, aunque la fibra en sí mantiene sus propiedades hasta más de 600 °C.

### ¿El GFRP es resistente a los ácidos?
Los laminados de GFRP con matriz de viniléster o epoxi soportan la exposición a la mayoría de los ácidos minerales y orgánicos, obteniendo una calificación de 5/5 en ensayos de inmersión, siempre que no contengan ácido fluorhídrico.

### ¿Cuál es la conductividad térmica del GFRP?
La conductividad térmica transversal de un laminado GFRP suele estar entre 0,3 y 0,5 W/(m·K), alrededor de 80 veces inferior a la del acero al carbono.

### ¿Cuánto más ligero es el GFRP frente al acero?
Con una densidad 4 veces menor (1,9 frente a 7,85 g/cm³), un componente de GFRP puede reducir el peso en un 50–60 % para la misma rigidez específica, siempre que el diseño aproveche las direcciones de refuerzo.

## Fuentes consultadas

- **azom.com**: https://www.azom.com/properties.aspx?ArticleID=764
- **engineeringtoolbox.com**: https://www.engineeringtoolbox.com/polymer-composite-fibers-d_1226.html
- **steelnumber.com**: https://www.steelnumber.com/en/search_form_eu.php

File: src/content/docs/materials/hsla-steels-properties.md
---
title: "Aceros HSLA propiedades"
sidebar:
  label: "Aceros HSLA"
description: "Ficha tecnica: Aceros HSLA propiedades"
keywords: ["HSLA high strength low alloy steel properties", "materials"]
category: "materials"
topic: "ferrous-metals"
subcategory: "hsla-steels"
skill: "material-properties"
launch_phase: 1
last_updated: "2026-07-21"
verified: true
---

Los aceros de alta resistencia y baja aleación (HSLA) alcanzan resistencias a la fluencia **entre 275 MPa y más de 700 MPa** mediante una combinación de composición química pobre en carbono y procesamiento termomecánico controlado. Están diseñados para ofrecer una relación resistencia‑peso superior, excelente soldabilidad y buena tenacidad, lo que permite secciones más delgadas que las requeridas en aceros al carbono convencionales para la misma carga.

| Propiedad | Acero HSLA | Acero al carbono convencional |
| --- | --- | --- |
| Contenido de carbono | 0.05 – 0.09 % (bajo) | Superior, según grado |
| Mecanismo principal de resistencia | Microaleación + refinamiento de grano + laminación controlada | Carbono + procesamiento convencional |
| Límite elástico | ≈ 275 – >700 MPa | Generalmente menor para grados estructurales equivalentes |
| Soldabilidad | Buena (bajo carbono equivalente) | Se reduce al aumentar el carbono |
| Tenacidad | Buen equilibrio resistencia‑tenacidad | Puede disminuir en grados de alta resistencia |
| Eficiencia másica | Alta, permite secciones más delgadas | Se requieren secciones más gruesas para la misma carga |

## Composición química
El contenido de carbono en los aceros HSLA se sitúa **típicamente entre 0.05 % y 0.09 %**, aunque algunos grados pueden alcanzar hasta **0.25 %** para mantener la conformabilidad y soldabilidad. Se añaden de forma intencionada elementos microaleantes (Nb, V, Ti, entre otros) en cantidades inferiores al **0.1 % en peso cada uno**, junto con manganeso hasta **2.0 %** como endurecedor por solución sólida. La tabla siguiente muestra la composición típica de un grado representativo laminado en frío (HC420LA/1.0556).

| Elemento | Rango típico (% en peso) | Grado HC420LA (EN 10268) |
| --- | --- | --- |
| C | 0.05 – 0.09 | ≤ 0.10 |
| Mn | 1.0 – 2.0 | ≤ 1.60 |
| Si | ≤ 0.5 | ≤ 0.50 |
| P | ≤ 0.025 | ≤ 0.025 |
| S | ≤ 0.025 | ≤ 0.025 |
| Nb | ≤ 0.09 | ≤ 0.09 |
| Ti | ≤ 0.15 | ≤ 0.15 |
| Al | ≥ 0.015 | ≥ 0.015 |

## Elementos de microaleación
El niobio, en adiciones de **0.03–0.09 %**, es excepcionalmente eficaz para inhibir la recristalización de la austenita durante la laminación en caliente, lo que conduce a un grano ferrítico extremadamente fino. El titanio forma nitruros estables que fijan el tamaño de grano austenítico a altas temperaturas y, al interactuar con el N, mejora la eficacia del Nb. El vanadio refuerza la ferrita mediante la precipitación de carburos finos (VC, V(C,N)) con un tamaño medio de apenas **8.2 nm**, los cuales contribuyen aproximadamente **84 MPa** únicamente por endurecimiento por precipitación. Estos precipitados de escala nanométrica se distribuyen tanto en el interior de los granos como en sus límites.

## Mecanismos de fortalecimiento
Los aceros HSLA obtienen su resistencia gracias a la acción simultánea de varios mecanismos, siendo el más deseable el **fortalecimiento por borde de grano** (relación Hall‑Petch), que eleva el límite elástico en un **50 % por cada reducción a la mitad del diámetro medio del grano ferrítico**. El endurecimiento por precipitación de carbonitruros finamente dispersos aporta un incremento adicional de resistencia, mientras que el endurecimiento por solución sólida (Mn, Si) y el aumento de la densidad de dislocaciones por deformación durante la laminación completan el perfil mecánico.

## Procesamiento termomecánico
La laminación termomecánica controlada se realiza con una temperatura de parada de recristalización (RST) que suele encontrarse **entre 850 y 950 °C**, dependiendo de la composición. Durante las pasadas de acabado, por debajo de la RST, la austenita se deforma sin recristalizar, generando bandas y sub‑límites que sirven de sitios de nucleación para la transformación ferrítica. El enfriamiento acelerado posterior suprime la formación de perlita, dando lugar a una microestructura ferrítica de grano muy fino. La variante de laminación con recristalización controlada (RCR) produce granos equiaxiales finos mediante ciclos repetidos de recristalización por encima de la RST.

## Propiedades mecánicas por estado de tratamiento
Los valores mínimos de límite elástico de los aceros HSLA parten de **275 MPa** y pueden superar los **700 MPa** en grados avanzados, con alargamientos comprendidos entre **15 % y 25 %**. La tabla siguiente resume propiedades mecánicas representativas para un acero HSLA microaleado laminado en frío (HC420LA) y para un grado estructural laminado en caliente (según ASTM A618), en unidades SI e Imperial.

| Estado / Grado | Límite elástico mínimo (MPa / ksi) | Resistencia a la tracción (MPa / ksi) | Alargamiento mínimo (%) |
| --- | --- | --- | --- |
| HC420LA (laminado en frío) | 420 – 520 | 470 – 590 (68.2 – 85.6) | 17 (Lo = 80 mm) |
| ASTM A618 Grado Ia & Ib (laminado en caliente) | 345 (50.0) | 483 (70.0) | — |
| ASTM A618 Grado II | 345 (50.0) | 414 (60.0) | — |
| ASTM A618 Grado III | 345 (50.0) | 448 (65.0) | — |

*Nota: El límite elástico real en aceros de control de forma (sulfide shape control) puede presentar una reducción del 30‑40 % de ductilidad respecto a aceros al carbono de resistencia equivalente.*

## Propiedades físicas y térmicas
La densidad de los aceros HSLA es de aproximadamente **7800 kg/m³ (0.284 lb/in³)** y su módulo de Young se mantiene en el rango **200–210 GPa (29.0–30.5 Mpsi)**, similar al de los aceros estructurales comunes.

| Propiedad | Valor | Unidades (SI) | Unidades (Imperial) |
| --- | --- | --- | --- |
| Densidad | 7800 | kg/m³ | 0.284 lb/in³ |
| Módulo de elasticidad (E) | 200 – 210 | GPa | 29.0 – 30.5 ×10³ ksi |
| Conductividad térmica (est.) | 45 – 65 | W/(m·K) | 26.0 – 37.6 BTU/(h·ft·°F) |
| Calor específico (est.) | 450 – 500 | J/(kg·K) | 0.107 – 0.119 BTU/(lb·°F) |
| Coeficiente de expansión lineal (est.) | 11 – 13 | 10⁻⁶ /K | 6.1 – 7.2 ×10⁻⁶ /°F |

## Ventajas de rendimiento
Gracias a la excepcional relación resistencia‑peso, las estructuras fabricadas con acero HSLA son **entre un 20 % y un 30 % más ligeras** que las ejecutadas en acero al carbono con la misma resistencia, lo que se traduce en ahorro de material y menores costes de transporte. Su bajo contenido en carbono equivalente asegura una excelente soldabilidad sin necesidad de precalentamiento en espesores moderados, mientras que la microestructura predominantemente ferrítica, libre de perlita laminar, incrementa la resistencia a la corrosión atmosférica. Además, el refinamiento de grano proporciona una tenacidad elevada incluso a bajas temperaturas, habilitando aplicaciones en climas fríos.

## Aplicaciones por industria
- **Automotriz:** vigas de impacto lateral, elementos de chasis, soportes, piezas de suspensión y dirección, llantas.
- **Construcción y obra civil:** puentes, vigas estructurales, tuberías para oleoductos y gasoductos, pilotes.
- **Transporte:** vagones de ferrocarril, chasis de camiones, contenedores.
- **Defensa:** blindajes civiles y militares fabricados con HSLA templados a temperaturas extremadamente bajas.
- **Equipos de elevación:** grúas, montañas rusas y otras estructuras sometidas a grandes solicitaciones dinámicas.

## Comparativa con materiales similares
Frente al acero al carbono ASTM A36, un acero HSLA de **550 MPa (80 ksi)** de límite elástico presenta una resistencia más del doble y un coste incremental de solo el **24 %**, aunque su ductilidad se reduce en torno al **30‑40 %**. Los aceros de doble fase (DP) ofrecen una mayor capacidad de endurecimiento por deformación pero sacrifican parte de la soldabilidad y requieren procesos de fabricación más complejos.

| Material | Límite elástico (MPa / ksi) | Resistencia a la tracción (MPa / ksi) | Coste relativo (índice) | Soldabilidad |
| --- | --- | --- | --- | --- |
| Acero al carbono A36 | 250 / 36 | 400 / 58 | 1.0 | Requiere control en altos espesores |
| HSLA microaleado (550 MPa) | 550 / 80 | ~620 / 90 | 1.24 | Muy buena (bajo carbono equiv.) |
| Acero de doble fase (DP 600) | 300 – 400 / 43 – 58 | 600 / 87 | Superior | Limitada por la fase martensítica |

## Preguntas frecuentes (FAQ)

### ¿Cuál es el límite elástico mínimo que se puede esperar de un acero HSLA genérico?
Los grados más comunes garantizan un límite elástico mínimo de **275 MPa (40 ksi)**, aunque existen calidades especiales que superan los **700 MPa (100 ksi)**.

### ¿Por qué el contenido de carbono de un HSLA es inferior al 0.10 %?
Para preservar la soldabilidad y la ductilidad. Contenidos por encima del **0.25 %** aumentan la templabilidad y el riesgo de fisuración en frío, por lo que se evitan en esta familia.

### ¿Cuánta resistencia adicional aporta la precipitación de niobio en estos aceros?
Los carburos de Nb(C,N) con un tamaño medio de **8.2 nm** contribuyen aproximadamente **84 MPa** al límite elástico, según estudios en grados de 450 MPa.

### ¿Qué reducción de peso se consigue al sustituir un acero al carbono por uno HSLA?
Las estructuras de HSLA suelen resultar **entre un 20 % y un 30 % más ligeras** que las diseñadas con acero al carbono de igual resistencia.

### ¿Es necesario precalentar antes de soldar un acero HSLA?
Generalmente no en espesores inferiores a **25 mm (1 pulgada)**, gracias a su bajo carbono equivalente; para mayores espesores pueden aplicarse precalentamientos moderados de **100‑150 °C**.

### ¿Cuánto más caro es el HSLA de alta resistencia frente al acero estructural básico?
Un grado HSLA de **550 MPa (80 ksi)** cuesta alrededor del **24 % más** que un A36, lo que se compensa con el ahorro de material y la reducción del peso propio.

## Fuentes consultadas

- **azom.com**: https://www.azom.com/article.aspx?ArticleID=25210
- **engineeringtoolbox.com**: https://www.engineeringtoolbox.com/young-modulus-d_417.html
- **steelnumber.com**: https://www.steelnumber.com/en/steel_composition_eu.php?name_id=561
