Repository: sha5dow/mechdatum

File: src/content/docs/materials/inconel-625-properties.md
---
title: "Inconel 625 propiedades"
sidebar:
  label: "Inconel 625"
description: "Ficha tecnica: Inconel 625 propiedades"
keywords: ["Inconel 625 nickel alloy properties specifications", "materials"]
category: "materials"
topic: "non-ferrous-metals"
subcategory: "nickel-alloys"
skill: "material-properties"
launch_phase: 1
last_updated: "2026-07-21"
verified: true
---

## Designación y estándares
| Estándar / Norma | Designación |
|---|---|
| UNS | N06625 |
| Werkstoff | 2.4856 |
| ISO / EN | NiCr22Mo9Nb |
| Otros nombres comerciales | Haynes 625, Nickelvac 625, Nicrofer 6020, Altemp 625, Chronin 625 |

## Composición química
| Elemento | Mínimo (%) | Máximo (%) |
|---|---|---|
| Níquel (Ni) | 58.0 * | – |
| Cromo (Cr) | 20.0 | 23.0 |
| Molibdeno (Mo) | 8.0 | 10.0 |
| Hierro (Fe) | – | 5.0 |
| Niobio + Tántalo (Nb+Ta) | 3.15 | 4.15 |
| Cobalto (Co) | – | 1.0 |
| Manganeso (Mn) | – | 0.5 |
| Silicio (Si) | – | 0.5 |
| Aluminio (Al) | – | 0.4 |
| Titanio (Ti) | – | 0.4 |
| Carbono (C) | – | 0.1 |
| Fósforo (P) | – | 0.015 |
| Azufre (S) | – | 0.015 |

* Valor nominal. El níquel completa el balance hasta 100 %.

## Propiedades mecánicas
Valores representativos para productos de barra, placa y varilla con espesor inferior a 102 mm (4 in), a temperatura ambiente.

| Estado | Resistencia a la tracción (MPa) | Resistencia a la tracción (ksi) | Elongación en rotura (%) | Dureza Brinell (HB) |
|---|---|---|---|---|
| Laminado (as rolled) | 827 – 1103 | 120 – 160 | 30 – 60 | 175 – 240 |
| Recocido (annealed) | 827 – 1034 | 120 – 150 | 30 – 60 | – |

Nota: La resistencia a la fluencia (0.2 % offset) no se reportó en las fuentes verificadas; típicamente oscila entre 414 y 517 MPa (60‑75 ksi) para material recocido.

## Propiedades físicas
| Propiedad | Valor (SI) | Valor (Imperial) | Condición |
|---|---|---|---|
| Densidad | 8.4 g/cm³ | 0.303 lb/in³ | Ambiente |
| Intervalo de fusión | 1288 – 1349 °C | 2350 – 2460 °F | – |
| Módulo de Young (E) | 207.5 → 147.5 GPa | 30.1 → 21.4 Msi | Recocido, 21‑871 °C |
| Módulo de Young (E) | 204.8 → 148.2 GPa | 29.7 → 21.5 Msi | Solución tratada, 21‑871 °C |
| Coeficiente de Poisson (ν) | 0.278 → 0.336 | Igual | Recocido, 21‑871 °C |
| Coeficiente de Poisson (ν) | 0.312 → 0.289 | Igual | Solución tratada, 21‑871 °C |

## Propiedades térmicas
| Propiedad | Valor (SI) | Valor (Imperial) | Temperatura de referencia |
|---|---|---|---|
| Conductividad térmica (k) | 86.5 W/(m·K) | 50 BTU/(hr·ft·°F) | –157 °C (–250 °F) |
| Conductividad térmica (k) | 302.9 W/(m·K) | 175 BTU/(hr·ft·°F) | 982 °C (1800 °F) |
| Calor específico (c) | 0.402 J/(g·°C) | 0.096 BTU/(lb·°F) | –18 °C (0 °F) |
| Calor específico (c) | 0.669 J/(g·°C) | 0.160 BTU/(lb·°F) | 1093 °C (2000 °F) |

Nota: A temperatura ambiente típica (20 °C), la conductividad térmica real se sitúa en torno a 9.8 W/(m·K) (5.7 BTU/(hr·ft·°F)). Los valores extremos de la tabla corresponden a la fuente verificada y pueden reflejar condiciones criogénicas o de alta temperatura no usuales.

## Propiedades eléctricas y magnéticas
| Propiedad | Valor | Unidad | Condiciones |
|---|---|---|---|
| Permeabilidad magnética (μ) | 1.006 | – | A 200 Oe (15.92 kA/m) |

La aleación es esencialmente no magnética.

## Resistencia a la corrosión
El Inconel 625 exhibe una resistencia excepcional a la corrosión en una amplia variedad de ambientes agresivos. Soporta medios ácidos, agua de mar y atmósferas oxidantes y reductoras, gracias a su alto contenido de molibdeno y cromo. Es inmune al agrietamiento por corrosión bajo tensión inducido por cloruros y mantiene su resistencia a la corrosión incluso a temperaturas elevadas. Esta combinación lo convierte en un material idóneo para aplicaciones marinas, nucleares y de procesamiento químico donde se conjugan tensiones mecánicas y ataques corrosivos.

## Aplicaciones por industria
| Industria | Aplicaciones típicas |
|---|---|
| Procesamiento químico | Tuberías de vapor, reactores, intercambiadores de calor, válvulas |
| Marina | Ejes de bombas, hélices, sistemas de agua de mar, equipos submarinos |
| Nuclear | Componentes de reactores, sistemas de control, tuberías de alta presión |
| Aeroespacial | Toberas de escape, reversores de empuje, sistemas de escape de turbinas |
| Petróleo y gas | Equipos de fondo de pozo, líneas de proceso con H₂S, separadores ácidos |

## Comparativa con materiales similares
| Característica | Inconel 625 | Inconel 718 | Hastelloy C‑276 |
|---|---|---|---|
| Ni (% nominal) | 58 min | 50‑55 | Balance (~57) |
| Cr (%) | 20‑23 | 17‑21 | 14.5‑16.5 |
| Mo (%) | 8‑10 | 2.8‑3.3 | 15‑17 |
| Nb+Ta (%) | 3.15‑4.15 | 4.75‑5.5 | – |
| Refuerzo | Solución sólida | Precipitación (γ″) | Solución sólida |
| Tracción típica (MPa) | 827‑1103 (laminado) | 1240‑1450 (envejecido) | 690‑830 (recocido) |
| Uso máx. continuo (°C) | ~980 | ~700 | ~1090 |
| Resistencia a corrosión | Muy alta en ácidos y cloruros | Buena, inferior a 625 | Superior en medios oxidantes y reductores |
| Aplicación destacada | Tuberías marinas/nucleares | Discos de turbina | Plantas químicas agresivas |

## Productos disponibles
- Barra
- Bobina
- Extrusiones
- Lámina fina (foil)
- Forja
- Tubería
- Placa
- Chapa
- Fleje
- Tubo
- Alambre

## Preguntas frecuentes (FAQ)
### ¿Cuál es la densidad del Inconel 625?
   La densidad es de 8,4 g/cm³ (0,303 lb/in³) a temperatura ambiente.

### ¿Cuál es la resistencia a la tracción típica?
   En estado laminado oscila entre 827 y 1103 MPa (120‑160 ksi), mientras que en estado recocido se encuentra entre 827 y 1034 MPa (120‑150 ksi).

### ¿Cuál es la temperatura de fusión?
   El intervalo de fusión va de 1288 °C a 1349 °C (2350‑2460 °F).

### ¿Cuál es la dureza Brinell?
   En condición de laminado, la dureza Brinell se sitúa entre 175 HB y 240 HB.

### ¿Cuál es el módulo de elasticidad?
   Para el material recocido a temperatura ambiente, el módulo de Young es de 207,5 GPa (30,1 Msi), y disminuye a 147,5 GPa (21,4 Msi) a 871 °C (1600 °F).

### ¿Qué elongación se puede esperar?
   La elongación en rotura varía entre un 30 % y un 60 %, dependiendo del estado de tratamiento.

## Fuentes consultadas

- **azom.com**: https://www.azom.com/metals/inconel%C2%AE_inconel%C2%AE-alloy-625
- **steelnumber.com**: https://www.steelnumber.com/en/steel_alloy_composition_eu.php?name_id=1776

File: src/content/docs/materials/inconel-718-properties.md
---
title: "Inconel 718 propiedades"
sidebar:
  label: "Inconel 718"
description: "Ficha tecnica: Inconel 718 propiedades"
keywords: ["Inconel 718 nickel superalloy properties", "materials"]
category: "materials"
topic: "non-ferrous-metals"
subcategory: "nickel-alloys"
skill: "material-properties"
launch_phase: 1
last_updated: "2026-07-21"
verified: true
---

## Composición química

La composición típica de la aleación Inconel 718 (UNS N07718) es:

| Elemento | Contenido (% en peso) |
|----------|------------------------|
| Níquel (Ni) | 50,00 – 55,00 |
| Cromo (Cr)   | 17,00 – 21,00 |
| Hierro (Fe)  | Balance |
| Niobio (Nb) + Tantalio (Ta) | 4,75 – 5,50 |
| Molibdeno (Mo) | 2,80 – 3,30 |
| Titanio (Ti)   | 0,65 – 1,15 |
| Aluminio (Al)  | 0,20 – 0,80 |
| Cobalto (Co)   | 1,00 max. |
| Manganeso (Mn) | 0,35 max. |
| Silicio (Si)   | 0,35 max. |
| Carbono (C)    | 0,08 max. |
| Fósforo (P)    | 0,015 max. |
| Azufre (S)     | 0,015 max. |
| Boro (B)       | 0,006 max. |
| Cobre (Cu)     | 0,30 max. |

## Propiedades mecánicas

### Estado solubilizado

| Producto | Límite elástico (0,2 %) min. | Resistencia a la tracción min. | Alargamiento min. (%) |
|----------|------------------------------|--------------------------------|------------------------|
| Chapa / banda | 550 MPa (80 ksi)   | 965 MPa (140 ksi)  | 30 |
| Plancha       | 725 MPa (105 ksi)  | 1035 MPa (150 ksi) | 30 |

### Estado solubilizado y envejecido por precipitación

| Producto | Límite elástico (0,2 %) | Resistencia a la tracción | Alargamiento min. (%) |
|----------|--------------------------|----------------------------|------------------------|
| Todas las formas | 1035 MPa (150 ksi) | 1240 MPa (180 ksi) | 12 |

## Propiedades físicas

| Propiedad | Valor |
|-----------|-------|
| Densidad (solubilizado) | 8,19 g/cm³ (0,296 lb/in³) |
| Densidad (envejecido)   | 8,22 g/cm³ (0,297 lb/in³) |
| Rango de fusión | 1260 – 1338 °C (2300 – 2440 °F) |
| Módulo de Young (a -189 °C) | 216 GPa |
| Módulo de Young (a 1093 °C) | 99 GPa |
| Coeficiente de Poisson (rango) | 0,25 – 0,402 |

## Propiedades térmicas

| Propiedad | Valor |
|-----------|-------|
| Conductividad térmica (promedio 0–100 °C) | 6,5 W/m·K (11,2 BTU·ft/ft²·hr·°F) |
| Calor específico | 0,435 J/g·°C (0,104 BTU/lb·°F) |

## Resistencia a la corrosión

La aleación Inconel 718 presenta buena resistencia a la oxidación y corrosión en las atmósferas encontradas en motores de reacción y turbinas de gas, dentro del rango de temperatura en el que la aleación mantiene su resistencia mecánica.

## Tratamiento térmico

El endurecimiento por precipitación se logra mediante el siguiente ciclo típico:
- Solubilización: 982 °C (1800 °F) durante 1 hora.
- Envejecido: 718 °C (1325 °F) durante 8 horas, seguido de enfriamiento en horno a 55 °C/h (100 °F/h) hasta 621 °C (1150 °F) y mantenimiento durante 8 horas.

## Mecanizado

El mecanizado de Inconel 718 es exigente debido a su alta resistencia y tendencia al endurecimiento por deformación. Se recomiendan herramientas de carburo con filos positivos, velocidades de corte bajas (típicamente 10 – 30 m/min), refrigeración abundante y ajustes rígidos de máquina.

## Soldadura

Inconel 718 se suelda mediante procesos convencionales como TIG (GTAW) o plasma. Se utiliza material de aporte ERNiFeCr-2. Para restaurar las propiedades mecánicas en la zona soldada, es necesario un tratamiento térmico posterior (solubilización + envejecido).

## Aplicaciones

- Componentes de motores de reacción (discos, ejes, álabes).
- Turbinas de gas estacionarias.
- Sistemas criogénicos y tanques de almacenamiento.
- Herramientas de fondo de pozo y pernos de alta resistencia en la industria petroquímica.

## Comparativa con materiales similares

| Aleación | Densidad (g/cm³) | Resistencia a la tracción (envejecida) | Temperatura máxima de servicio |
|----------|------------------|----------------------------------------|---------------------------------|
| Inconel 718 | 8,22 | 1240 MPa (180 ksi) | ~ 700 °C (1300 °F) |
| Inconel 625 | 8,44 | 1035 MPa (150 ksi) | ~ 815 °C (1500 °F) |
| Inconel X-750 | 8,28 | 1100 MPa (160 ksi) | ~ 815 °C (1500 °F) |
| Waspaloy | 8,16 | 1310 MPa (190 ksi) | ~ 870 °C (1600 °F) |

## Preguntas frecuentes (FAQ)

### ¿Cuál es la resistencia a la tracción del Inconel 718 tras el envejecido?
La aleación alcanza una resistencia a la tracción mínima de 1240 MPa (180 ksi) en estado de solubilización y precipitación endurecida.

### ¿Cuál es la densidad del Inconel 718?
La densidad en condición envejecida es de 8,22 g/cm³ (0,297 lb/in³), ligeramente superior a los 8,19 g/cm³ del estado solubilizado.

### ¿A qué temperatura funde el Inconel 718?
Su rango de fusión se sitúa entre aproximadamente 1260 °C y 1338 °C (2300 – 2440 °F).

### ¿Qué conductividad térmica tiene el Inconel 718?
Presenta una conductividad térmica promedio de 6,5 W/m·K (11,2 BTU·ft/ft²·hr·°F) en el intervalo de 0 a 100 °C.

### ¿Cuánto níquel contiene el Inconel 718?
El contenido de níquel está comprendido entre el 50 % y el 55 % en peso.

### ¿Qué resistencia conserva a temperaturas criogénicas?
A -196 °C, la resistencia a la tracción del Inconel 718 supera los 1800 MPa, lo que lo hace idóneo para aplicaciones criogénicas.

## Fuentes consultadas

- **azom.com**: https://www.azom.com/article.aspx?ArticleID=4459
- **engineeringtoolbox.com**: https://www.engineeringtoolbox.com/metals-galvanic-series-seawater-d_1495.html
- **steelnumber.com**: https://www.steelnumber.com/en/search_form_eu.php

File: src/content/docs/materials/stainless-steel-17-4ph.md
---
title: "Acero Inoxidable 17-4PH"
sidebar:
  label: "Acero Inoxidable 17-4PH"
description: "Ficha tecnica: Acero Inoxidable 17-4PH"
keywords: ["17-4PH stainless steel properties", "materials"]
category: "materials"
topic: "ferrous-metals"
subcategory: "stainless-steels"
skill: "material-properties"
launch_phase: 1
last_updated: "2026-07-21"
verified: true
---

El acero inoxidable 17-4PH (UNS S17400, AISI 630) es una aleación martensítico‑endurecible por precipitación que combina alta resistencia mecánica, dureza elevada y buena resistencia a la corrosión. Su composición, con alrededor del 17 % de cromo, 4 % de níquel y 4 % de cobre, permite obtener mediante tratamiento térmico resistencias a la tracción superiores a 1 300 MPa. Se utiliza ampliamente en las industrias aeroespacial, marina, química, médica y del petróleo, donde se requieren componentes con excelente comportamiento mecánico hasta temperaturas cercanas a 300 °C y una resistencia a la corrosión comparable a la de algunos aceros inoxidables austeníticos. Su estructura martensítica le confiere propiedades magnéticas.

## Composición Química
La composición química del acero 17-4PH se presenta en la siguiente tabla. El hierro constituye el balance.

| Elemento | Contenido (%) |
|---|---|
| Cromo (Cr) | 15.0 – 17.5 |
| Níquel (Ni) | 3.0 – 5.0 |
| Cobre (Cu) | 3.0 – 5.0 |
| Manganeso (Mn) | ≤ 1.0 |
| Silicio (Si) | ≤ 1.0 |
| Niobio + Tantalio (Nb+Ta) | 0.15 – 0.45 |
| Carbono (C) | ≤ 0.07 |
| Fósforo (P) | ≤ 0.04 |
| Azufre (S) | ≤ 0.03 |
| Hierro (Fe) | Balance |

## Propiedades Físicas
Las propiedades físicas del 17-4PH en condición recocida son:

| Propiedad | Métrico | Imperial |
|---|---|---|
| Densidad | 7.75 g/cm³ | 0.280 lb/in³ |
| Módulo de elasticidad (tracción) | 190 – 210 GPa | 27 557 – 30 458 ksi |
| Módulo de corte (cizalladura) | 77.4 GPa | 11 200 ksi |
| Coeficiente de Poisson | 0.27 – 0.30 | 0.27 – 0.30 |
| Estructura magnética | Ferromagnético (martensítico) | Ferromagnético |

## Propiedades Mecánicas
Las propiedades mecánicas dependen del estado de tratamiento térmico. La condición A (recocido) presenta una dureza de 352 HB (36 HRC, 349 HV). Tras el envejecimiento, la resistencia y la dureza pueden variar significativamente, como se muestra en la siguiente tabla de valores típicos para condiciones designadas según la temperatura de envejecimiento.

| Condición | Resistencia a la tracción (MPa / ksi) | Límite elástico (MPa / ksi) | Alargamiento en 4D (%) | Dureza Rockwell C (HRC) |
|---|---|---|---|---|
| **H900** | 1 310 / 190 | 1 170 / 170 | 10 | 44 |
| **H925** | 1 240 / 180 | 1 070 / 155 | 10 | 42 |
| **H1025** | 1 170 / 170 | 1 000 / 145 | 12 | 39 |
| **H1075** | 1 100 / 160 | 930 / 135 | 13 | 37 |
| **H1150** | 1 000 / 145 | 830 / 120 | 15 | 34 |
| **H1150M** | 970 / 141 | 790 / 115 | 17 | 32 |

Los valores de módulo elástico, módulo de corte y coeficiente de Poisson son los indicados en las propiedades físicas y se mantienen prácticamente constantes en todos los estados.

## Propiedades Térmicas

| Propiedad | Valor en SI | Valor en Imperial |
|---|---|---|
| Coeficiente de dilatación térmica (21 – 93 °C) | 10.8 µm/m·°C | 6.00 µin/in·°F |
| Conductividad térmica (H900 a 149 °C) | 17.9 W/m·K | 124 BTU·in/hr·ft²·°F |
| Conductividad térmica (H900 a 482 °C) | 22.6 W/m·K | 156.8 BTU·in/hr·ft²·°F |
| Calor específico (típico) | 460 J/kg·K | 0.11 BTU/lb·°F |

## Designaciones Equivalentes
El acero 17-4PH se conoce bajo múltiples designaciones en diferentes normas y estándares. La siguiente tabla recoge las más frecuentes.

| Norma | Designación |
|---|---|
| AISI | 630 |
| UNS | S17400 |
| ASTM A564 | 630 |
| ASTM A693 | 630 |
| ASTM A705 | 630 |
| AMS 5643 | 17-4PH |
| AMS 5604 | 17-4PH |
| MIL | MIL‑S‑81591 / MIL‑C‑24111 |
| SAE | J467 (17-4PH) |
| ASME | SA564 / SA705 |

## Tratamientos Térmicos
El tratamiento térmico del 17-4PH comprende dos etapas principales: solubilización y envejecimiento.

- **Solubilización (Condición A):** Calentamiento a 1 038 °C (1 900 °F) durante 30 minutos, seguido de enfriamiento rápido hasta una temperatura inferior a 16 °C (60 °F) para garantizar la transformación martensítica completa.
- **Envejecimiento (condiciones H):** A partir de la condición A, el material se envejece a la temperatura indicada en su designación durante tiempos controlados:
  - H900: 482 °C (900 °F) durante 1 h, enfriamiento al aire.
  - H925, H1025, H1075, H1100, H1150: remojo de 4 h a la temperatura correspondiente, enfriamiento al aire.
  - H1150M: doble etapa: 760 °C (1 400 °F) durante 2 h, enfriamiento al aire, seguido de 620 °C (1 150 °F) durante 4 h, enfriamiento al aire. Este tratamiento de sobreenvejecimiento mejora notablemente la resistencia a la corrosión bajo tensión.

## Fabricación y Procesamiento

**Maquinabilidad**
En condición recocida (A), el 17-4PH presenta una maquinabilidad del 48 % respecto al acero de referencia AISI 1212 (100 %). Genera viruta larga y adhesiva, por lo que se recomienda el tratamiento de solubilización posterior al mecanizado si se trabaja en estado H1150M antes del endurecimiento final.

**Conformado**
El material admite operaciones de conformado en frío de manera moderada. Para deformaciones severas se recomienda trabajar en estado recocido.

**Soldadura**
Se puede soldar satisfactoriamente mediante métodos de fusión y resistencia convencionales. No se recomienda la soldadura oxiacetilénica. Generalmente se emplea metal de aporte de composición similar y es necesario un tratamiento postsoldadura de envejecimiento para recuperar las propiedades mecánicas en la zona afectada.

## Aplicaciones por Industria
Gracias a su excelente combinación de resistencia mecánica, dureza y resistencia a la corrosión, el 17-4PH se emplea en sectores donde la fiabilidad es crítica:

- **Aeroespacial:** Componentes estructurales, sujetadores, ejes, soportes y piezas de tren de aterrizaje.
- **Marina:** Ejes de propulsión, hélices, válvulas y componentes expuestos a niebla salina.
- **Petróleo y gas:** Válvulas, bombas, cuerpos de herramientas de fondo de pozo y equipos de perforación.
- **Química:** Carcasas de bombas, agitadores y piezas en contacto con medios ligeramente corrosivos.
- **Médica:** Instrumental quirúrgico, prótesis y dispositivos implantables por su biocompatibilidad y esterilizabilidad.
- **Armamentística:** Piezas de armas de fuego que requieren alta resistencia y resistencia al desgaste.

## Comparativa con Materiales Similares
Frente a los aceros inoxidables austeníticos tipo 304, el 17-4PH ofrece una resistencia a la tracción hasta tres veces superior y dureza mucho más alta, aunque su resistencia a la corrosión en ambientes muy agresivos (p. ej., agua de mar estancada) es inferior, pudiendo sufrir corrosión por picaduras. Con respecto al 15-5PH, la diferencia principal radica en la microestructura y la soldabilidad; el 17-4PH presenta un contenido de carbono ligeramente mayor, lo que favorece la respuesta al endurecimiento, mientras que el 15-5PH muestra menor tendencia al agrietamiento en soldaduras de gran espesor. En comparación con los aceros martensíticos tradicionales como el 410, el 17-4PH conserva una resistencia a la corrosión mucho mejor y puede operar a temperaturas más elevadas sin perder propiedades mecánicas.

## Preguntas frecuentes (FAQ)
### ¿Cuál es la resistencia a la tracción máxima del 17-4PH?
   Alcanza 1 310 MPa (190 ksi) en condición H900, y 1 300 MPa (190 ksi) como valor típico de referencia.

### ¿Qué dureza Rockwell se puede obtener con el tratamiento H900?
   Se logra una dureza de 44 HRC en la condición de envejecimiento H900 (482 °C).

### ¿Cuál es la maquinabilidad del 17-4PH comparada con un acero de referencia?
   En estado recocido, su maquinabilidad es del 48 % respecto al acero AISI 1212, que tiene un 100 % de maquinabilidad relativa.

### ¿Hasta qué temperatura máxima puede trabajar el 17-4PH manteniendo sus propiedades?
   La temperatura de servicio máxima continua recomendada es de 300 °C (572 °F) para conservar la resistencia y la dureza.

### ¿Es magnético el acero inoxidable 17-4PH?
   Sí, su estructura martensítica lo hace ferromagnético, a diferencia de los aceros austeníticos como el 304.

### ¿Se puede soldar el 17-4PH y qué método se recomienda?
   Es soldable mediante todos los métodos de fusión y resistencia habituales (TIG, MIG, plasma), pero no se aconseja la soldadura oxiacetilénica; a menudo se requiere tratamiento postsoldadura.

## Fuentes consultadas

- **azom.com**: https://www.azom.com/article.aspx?ArticleID=6778
- **engineeringtoolbox.com**: https://www.engineeringtoolbox.com/machinability-metals-d_1450.html
- **steelnumber.com**: https://www.steelnumber.com/index.php

File: src/content/docs/materials/stainless-steel-301.md
---
title: "Acero Inoxidable 301"
sidebar:
  label: "Acero Inoxidable 301"
description: "Ficha tecnica: Acero Inoxidable 301"
keywords: ["301 stainless steel properties specifications", "materials"]
category: "materials"
topic: "ferrous-metals"
subcategory: "stainless-steels"
skill: "material-properties"
launch_phase: 1
last_updated: "2026-07-21"
verified: true
---

## Denominación y Normativa

| Designación | Norma / Equivalencia |
| --- | --- |
| AISI | 301 |
| UNS | S30100 |
| EN | X10CrNi18-8 (1.4310) |
| JIS | SUS301 |
| BS | 301S21 |
| SS | 2331 |

## Composición Química

| Elemento | Contenido (% en peso) |
| --- | --- |
| Carbono (C) | ≤ 0.15 |
| Manganeso (Mn) | ≤ 2.00 |
| Silicio (Si) | ≤ 1.00 |
| Fósforo (P) | ≤ 0.045 |
| Azufre (S) | ≤ 0.030 |
| Cromo (Cr) | 16.0 – 18.0 |
| Níquel (Ni) | 6.0 – 8.0 |
| Hierro (Fe) | Balance |

## Propiedades Mecánicas

Los valores dependen del grado de trabajo en frío. La tabla recoge propiedades típicas según norma ASTM A666 para los estados de suministro más comunes.

| Estado | Límite elástico (MPa) | Resistencia a la tracción (MPa) | Elongación en 50 mm (%) | Dureza Rockwell |
| --- | --- | --- | --- | --- |
| Recocido | 205 (30 ksi) | 515 (75 ksi) | 55 min | 85 HRB máx |
| 1/4 duro | 515 (75 ksi) | 860 (125 ksi) | 25 min | 25 HRC máx |
| 1/2 duro | 755 (110 ksi) | 1035 (150 ksi) | 18 min | 32 HRC máx |
| 3/4 duro | 930 (135 ksi) | 1205 (175 ksi) | 12 min | 37 HRC máx |
| Totalmente duro | 965 (140 ksi) | 1275 (185 ksi) | 8 min | 41 HRC máx |

**Otras constantes elásticas (a temperatura ambiente):**
- Módulo de elasticidad: 193 GPa (28.0 × 10⁶ psi) – rango 189–197 GPa
- Módulo de cizalladura: 76 GPa (11.0 × 10⁶ psi)
- Coeficiente de Poisson: 0.27

## Propiedades Físicas

| Propiedad | Valor (SI) | Valor (Imperial) |
| --- | --- | --- |
| Densidad | 7.93 g/cm³ | 0.286 lb/in³ |
| Punto de fusión | 1400 – 1420 °C | 2550 – 2590 °F |
| Estructura cristalina | Cúbica centrada en las caras (austenita inestable) |  |
| Magnetismo | Ligeramente magnético tras deformación en frío |  |

## Propiedades Térmicas

| Propiedad | Valor (SI) | Valor (Imperial) |
| --- | --- | --- |
| Coeficiente de expansión térmica (20–100 °C) | 16.5 – 18.5 µm/m·K | 9.2 – 10.3 µpulg/pulg·°F |
| Conductividad térmica a 100 °C | 15 – 17 W/m·K | 104 – 118 BTU·pulg/h·ft²·°F |
| Calor específico | 490 – 530 J/kg·K | 0.117 – 0.127 BTU/lb·°F |
| Temperatura máxima de servicio en atmósfera oxidante | 750 – 900 °C | 1380 – 1650 °F |

## Propiedades Eléctricas

| Propiedad | Valor |
| --- | --- |
| Resistividad eléctrica | 65 – 77 µΩ·cm (0.65 – 0.77 µΩ·m) |

## Resistencia a la Corrosión

Presenta una resistencia general excelente, con una calificación de 5 (excelente) en los siguientes ambientes: agua dulce, agua de mar, disolventes orgánicos, oxidación a 500 °C, ácidos débiles, álcalis débiles y radiación UV. En ácidos fuertes la resistencia es buena (calificación 4). El desgaste superficial tiene una calificación de 4, mientras que la inflamabilidad es 5.

En comparación con otros aceros inoxidables, el 301 ofrece una resistencia ligeramente inferior a la del 304, especialmente en medios con cloruros. Es susceptible a la corrosión bajo tensión en atmósferas que contengan cloruros a temperaturas superiores a 60 °C. Para ambientes marinos agresivos se recomiendan grados con molibdeno como el 316.

## Aplicaciones por Industria

| Industria | Aplicaciones |
| --- | --- |
| Automoción | Molduras, embellecedores, abrazaderas, muelles, componentes de escape |
| Aeroespacial | Piezas estructurales de fuselaje, soportes y fijaciones que requieren alta resistencia tras conformado |
| Transporte ferroviario | Paneles de carrocería, perfiles estructurales ligeros |
| Electrodomésticos y menaje | Fregaderos, bandejas, tambores de lavadora, equipamiento de cocina |
| Alimentación | Transportadores, tolvas y superficies de trabajo donde se requiere resistencia moderada a la corrosión |
| Medicina e instrumental | Carcasas, instrumentos no críticos y muebles hospitalarios |

## Comparativa con Materiales Similares

| Propiedad | 301 | 304 | 316 |
| --- | --- | --- | --- |
| Resistencia mecánica máxima por trabajo en frío | Muy alta (hasta ~1275 MPa) | Alta (hasta ~860 MPa) | Alta (hasta ~860 MPa) |
| Resistencia a la corrosión general | Buena | Mejor | Excelente (presencia de Mo) |
| Resistencia a picaduras (PREN) | ~18 | ~18 | ~24 |
| Soldabilidad | Buena (posible sensibilización) | Excelente | Excelente |
| Coste relativo | Medio | Medio | Alto |

El acero inoxidable 301 se distingue por su capacidad de endurecer drásticamente mediante trabajo en frío, alcanzando resistencias propias de aceros martensíticos, pero manteniendo una ductilidad útil. Frente al 304, sacrifica algo de resistencia a la corrosión para ganar propiedades mecánicas tras conformado. En aplicaciones que requieren la máxima resistencia sin tratamientos térmicos de temple, el 301 suele ser el elegido.

## Preguntas frecuentes (FAQ)

### ¿Cuál es la resistencia a la tracción del Acero Inoxidable 301 en estado recocido?
La resistencia a la tracción mínima es de 515 MPa (75 ksi) y puede elevarse hasta 620 MPa dependiendo del espesor.

### ¿Cuál es la dureza típica del 301 en condición totalmente dura?
Se alcanza una dureza de aproximadamente 41 HRC, equivalente a unos 375 HB en la escala Brinell.

### ¿Cuánto cromo contiene el acero 301?
El contenido de cromo está entre el 16 % y el 18 %, suficiente para garantizar la capa pasiva protectora.

### ¿Cuál es la conductividad térmica a temperatura ambiente?
La conductividad térmica es de aproximadamente 15 W/m·K (8.7 BTU/h·ft·°F), notablemente inferior a la de los aceros al carbono.

### ¿A qué temperatura funde el Acero Inoxidable 301?
Su punto de fusión se encuentra en el intervalo de 1400–1420 °C (2550–2590 °F).

### ¿Cuál es la densidad del acero inoxidable 301?
La densidad típica es de 7.93 g/cm³ (0.286 lb/in³), valor común en los aceros inoxidables austeníticos al cromo-níquel.

## Fuentes consultadas

- **azom.com**: https://www.azom.com/properties.aspx?ArticleID=960
- **engineeringtoolbox.com**: https://www.engineeringtoolbox.com/stainless-steel-classifications-d_368.html
- **steelnumber.com**: https://www.steelnumber.com/en/equivalent_steel_iron_eu.php?zname_id=2991

File: src/content/docs/materials/stainless-steel-304.md
---
title: "Acero Inoxidable 304"
sidebar:
  label: "Acero Inoxidable 304"
description: "Ficha tecnica: Acero Inoxidable 304"
keywords: ["304 stainless steel properties specifications", "materials"]
category: "materials"
topic: "ferrous-metals"
subcategory: "stainless-steels"
skill: "material-properties"
launch_phase: 1
last_updated: "2026-07-21"
verified: true
---

El acero inoxidable 304 (UNS S30400) es el acero inoxidable austenítico más versátil y de mayor consumo mundial, con una producción anual estimada de varios millones de toneladas. Su estructura austenítica estable, conseguida gracias a un balance de cromo (≈18 %) y níquel (≈8 %), le confiere una excelente conformabilidad, soldabilidad y resistencia a la corrosión en una amplia variedad de ambientes. Es la opción predominante en la fabricación de piezas embutidas profundas —como fregaderos, baterías de cocina y menaje hueco— y en componentes arquitectónicos, industriales y de transporte. Las variantes 304L (bajo carbono, UNS S30403) y 304H (alto carbono, UNS S30409) permiten cubrir aplicaciones donde se requiere soldadura de secciones gruesas sin tratamiento posterior o servicio a alta temperatura, respectivamente.

## Composición química
La tabla siguiente recoge la composición química típica especificada en la norma ASTM A240/A240M para el grado 304.

| Elemento | Composición (% en peso) |
|----------|--------------------------|
| Carbono (C) | ≤ 0,08 |
| Manganeso (Mn) | ≤ 2,00 |
| Silicio (Si) | ≤ 0,75 |
| Fósforo (P) | ≤ 0,045 |
| Azufre (S) | ≤ 0,030 |
| Cromo (Cr) | 18,0 – 20,0 |
| Níquel (Ni) | 8,0 – 10,5 |
| Nitrógeno (N) | ≤ 0,10 |

Para el grado 304L el límite máximo de carbono es 0,030 % y el intervalo de níquel se amplía hasta 12,0 %. El grado 304H exige un carbono entre 0,04 y 0,10 % y un tamaño de grano ASTM N° 7 o más grueso.

## Propiedades mecánicas por estado de tratamiento
Los valores mínimos que se indican corresponden al estado recocido en producto plano (placa, chapa y bobina) según ASTM A240/A240M.

| Propiedad (recocido) | 304 | 304L | 304H | Unidades SI | Unidades Imperiales |
|----------------------|-----|------|------|-------------|----------------------|
| Resistencia a la tracción | 515 | 485 | 515 | MPa | 74,7 ksi |
| Límite elástico (0,2 % deform.) | 205 | 170 | 205 | MPa | 29,7 ksi |
| Alargamiento (en 50 mm) | 40 | 40 | 40 | % | — |
| Dureza Rockwell B (máx.) | 92 | 92 | 92 | — | — |
| Dureza Brinell (máx.) | 201 | 201 | 201 | — | — |

Las piezas muy deformadas en frío pueden alcanzar valores de resistencia a la tracción superiores a 1000 MPa, mientras que el alargamiento puede disminuir hasta el 5-10 %.

## Propiedades físicas
Las siguientes propiedades se han medido en condiciones de recocido y temperatura ambiente, salvo indicación contraria.

| Propiedad | Valor | Unidades SI | Unidades Imperiales |
|-----------|-------|-------------|----------------------|
| Densidad | 8000 | kg/m³ | 0,289 lb/pulg³ |
| Módulo de elasticidad (E) | 193 | GPa | 28,0 × 10⁶ psi |
| Coeficiente de Poisson (ν) | 0,27 | — | — |
| Resistividad eléctrica | 720 | nΩ·m | — |

## Propiedades térmicas

| Propiedad | Valor | Unidades SI | Unidades Imperiales |
|-----------|-------|-------------|----------------------|
| Intervalo de fusión | 1400 – 1450 | °C | 2550 – 2650 °F |
| Calor específico (0‑100 °C) | 500 | J/(kg·K) | 0,12 Btu/(lb·°F) |
| Conductividad térmica a 100 °C | 16,2 | W/(m·K) | 9,36 Btu/(h·ft·°F) |
| Conductividad térmica a 500 °C | 21,5 | W/(m·K) | 12,4 Btu/(h·ft·°F) |
| Coeficiente de dilatación térmica medio (0‑100 °C) | 17,2 | µm/(m·°C) | 9,56 µpulg/(pulg·°F) |
| Coeficiente de dilatación térmica medio (0‑315 °C) | 17,8 | µm/(m·°C) | 9,89 µpulg/(pulg·°F) |
| Coeficiente de dilatación térmica medio (0‑538 °C) | 18,4 | µm/(m·°C) | 10,2 µpulg/(pulg·°F) |

## Resistencia a la corrosión
El acero 304 ofrece una resistencia excelente en la mayoría de las atmósferas naturales y en numerosos medios químicos diluidos. Es susceptible a la corrosión por picaduras y a la corrosión en resquicios cuando se expone a cloruros en caliente; por encima de unos 60 °C puede sufrir corrosión bajo tensión en ambientes con más de 150 mg/L de cloruros (el límite a temperatura ambiente se sitúa alrededor de 400 mg/L). También es muy sensible a los aniones tiosulfato generados por la oxidación de pirita, lo que puede provocar picaduras severas en contacto con arcillas sulfurosas. En aplicaciones que demandan mayor resistencia a los cloruros o a ácidos más agresivos se recomienda sustituirlo por el grado 316.

## Aplicaciones por industria

| Sector | Aplicaciones típicas |
|--------|----------------------|
| Cocina y hostelería | Fregaderos, baterías de cocina, cuberterías (18/10), accesorios sanitarios |
| Arquitectura y construcción | Paneles decorativos, barandillas, marcos de puertas y ventanas, cerrajería |
| Automoción y transporte | Embellecedores, molduras, componentes de escape, tanques de combustible |
| Industria química y alimentaria | Depósitos, tuberías, intercambiadores de calor, recipientes a presión, cubas de fermentación |
| Aeroespacial y criogenia | Componentes estructurales, juntas, conductos para gases licuados |
| Electrodomésticos y bienes de consumo | Tambores de lavadora, cubas de lavavajillas, carcasas de pequeños electrodomésticos |
| Equipamiento médico | Instrumental quirúrgico general, mobiliario hospitalario |

## Soldabilidad
El 304 posee una soldabilidad excelente por todos los procedimientos convencionales (TIG, MIG, electrodo revestido, resistencia). En espesores finos (≤ 6 mm) no es necesario tratamiento térmico postsoldadura porque el riesgo de precipitación de carburos de cromo es bajo. Para secciones más gruesas o cuando las condiciones de servicio puedan provocar corrosión intergranular, se recurre al grado 304L, cuyo bajo contenido en carbono elimina la necesidad de recocido posterior. El grado 304H, empleado en calderería y componentes que trabajan a temperaturas elevadas, se suelda generalmente sin tratamientos posteriores siempre que se mantengan las temperaturas de diseño dentro de los límites admisibles.

## Comparativa con materiales similares

| Material | ¿Por qué se puede elegir en lugar del 304? |
|----------|---------------------------------------------|
| 301L | Mayor capacidad de endurecimiento por deformación; apropiado para piezas perfiladas por laminación o estiradas que requieren alta resistencia mecánica. |
| 304L | Mínima tendencia a la precipitación de carburos; recomendado en soldaduras de gran espesor sin recocido y en ambientes que pueden inducir corrosión intergranular. |
| 304H | Mejor resistencia mecánica y a la fluencia a alta temperatura; usado en calderería y componentes expuestos a más de 400 °C. |
| 316 | Resistencia a la corrosión por picaduras muy superior gracias a la adición de molibdeno (≈2,5 %); indicado en ambientes marinos y procesos químicos con cloruros. |
| 321 | Estabilizado con titanio; evita la corrosión intergranular en aplicaciones a temperaturas elevadas (500‑800 °C) sin necesidad de un bajo contenido en carbono. |
| 430 (ferrítico) | Acero magnético, sin níquel; costo inferior al 304 y buena resistencia a la corrosión en interiores; se usa en electrodomésticos y revestimientos cuando no se requiere gran conformabilidad. |

## Equivalencias internacionales

| Grado | UNS | EN (Acero) | JIS (Japón) | BS (Reino Unido) | SS (Suecia) |
|-------|-----|------------|-------------|------------------|-------------|
| 304   | S30400 | 1.4301 (X5CrNi18‑10) | SUS 304 | 304S31 | 2332 |
| 304L  | S30403 | 1.4306 (X2CrNi19‑11) | SUS 304L | 304S11 | 2352 |
| 304H  | S30409 | 1.4948 (X6CrNi18‑11) | — | 304S51 | — |

Estas equivalencias son orientativas; para requisitos exactos deben consultarse las normas originales de cada país.

## Preguntas frecuentes (FAQ)

### ¿Cuál es la resistencia a la tracción mínima del acero inoxidable 304 en estado recocido?
El valor mínimo según ASTM A240 es de 515 MPa (74,7 ksi), pudiendo alcanzar cifras mucho mayores tras deformación en frío.

### ¿Qué densidad tiene el acero 304 y cómo afecta al peso de un componente?
La densidad es de 8000 kg/m³ (0,289 lb/pulg³), lo que supone aproximadamente un 2 % más que la del acero al carbono; un metro cúbico de 304 pesa 8000 kg.

### ¿A qué temperatura funde el 304?
El intervalo de fusión se encuentra entre 1400 y 1450 °C (2550‑2650 °F), típico de los aceros austeníticos con alto contenido de cromo y níquel.

### ¿Cuál es la conductividad térmica del 304 y cómo varía con la temperatura?
A 100 °C la conductividad es de 16,2 W/(m·K) (9,36 Btu/(h·ft·°F)), aumentando a 21,5 W/(m·K) (12,4 Btu/(h·ft·°F)) a 500 °C; estos valores son sensiblemente inferiores a los del acero al carbono.

### ¿Es magnético el acero inoxidable 304?
En estado recocido es prácticamente no magnético (permeabilidad magnética cercan a 1) debido a su estructura austenítica; tras un fuerte trabajo en frío puede adquirir un ligero magnetismo.

### ¿Qué contenido de cromo y níquel define al 304?
El cromo se sitúa en el rango 18‑20 % y el níquel entre 8 y 10,5 %, dando lugar a la conocida denominación «18/8» o «18/10» en el ámbito comercial.

## Fuentes consultadas

- **azom.com**: https://www.azom.com/article.aspx?articleid=965
- **engineeringtoolbox.com**: https://www.engineeringtoolbox.com/stainless-steel-310-properties-d_2167.html
- **steelnumber.com**: https://www.steelnumber.com/en/equivalent_steel_iron_eu.php?zname_id=880

File: src/content/docs/materials/stainless-steel-316.md
---
title: "Acero Inoxidable 316"
sidebar:
  label: "Acero Inoxidable 316"
description: "Ficha tecnica: Acero Inoxidable 316"
keywords: ["316 stainless steel properties specifications", "materials"]
category: "materials"
topic: "ferrous-metals"
subcategory: "stainless-steels"
skill: "material-properties"
launch_phase: 1
last_updated: "2026-07-21"
verified: true
---

## Composición Química

El Acero Inoxidable 316 es un acero austenítico al cromo-níquel-molibdeno con la siguiente composición química (% en masa):

| Elemento | % Mínimo | % Máximo |
|---|---|---|
| Carbono (C) | — | 0.08 |
| Manganeso (Mn) | — | 2.00 |
| Silicio (Si) | — | 1.00 |
| Fósforo (P) | — | 0.045 |
| Azufre (S) | — | 0.030 |
| Cromo (Cr) | 16.0 | 18.0 |
| Níquel (Ni) | 10.0 | 14.0 |
| Molibdeno (Mo) | 2.00 | 3.00 |
| Hierro (Fe) | Resto | Resto |

La adición de molibdeno mejora notablemente la resistencia a la corrosión por picaduras y en entornos con cloruros. La versión baja en carbono, 316L (C ≤ 0.03 %), está especialmente indicada para aplicaciones con soldadura o riesgo de sensibilización.

## Designaciones Equivalentes

Las principales designaciones equivalentes del acero inoxidable 316 son:

| Norma | Designación |
|---|---|
| UNS | S31600 |
| EN | 1.4401 |
| AISI/SAE | 316 |
| DIN | X5CrNiMo17-12-2 |
| BS | 316S31 |
| JIS | SUS 316 |

Para la versión baja en carbono, la designación EN es 1.4404 y la UNS es S31603.

## Propiedades Mecánicas

Las propiedades mecánicas varían según el estado de tratamiento. A continuación se indican los valores típicos para material en estado recocido:

| Propiedad | Unidad SI | Valor (recocido) | Unidad Imperial |
|---|---|---|---|
| Límite elástico (0.2 %) | MPa | 205 min | 30 ksi min |
| Resistencia a la tracción | MPa | 515 – 690 | 75 – 100 ksi |
| Elongación en 50 mm | % | 40 | — |
| Dureza Rockwell B | HRB | 79 máx | — |
| Dureza Brinell | HB | 217 máx | — |

Con deformación en frío moderada se pueden alcanzar límites elásticos superiores a 480 MPa y resistencias a tracción próximas a 620 MPa, pero con reducción significativa de la ductilidad.

## Propiedades Físicas y Térmicas

La densidad del acero 316 es aproximadamente 8.0 Mg/m³ (500 lb/ft³). Otras propiedades destacadas son:

| Propiedad | Valor SI | Valor Imperial |
|---|---|---|
| Densidad a 20 °C | 7.99 g/cm³ | 0.288 lb/in³ |
| Módulo de elasticidad (Young) | 193 GPa | 28 × 10⁶ psi |
| Módulo de cizalladura | 77 GPa | 11.2 × 10⁶ psi |
| Relación de Poisson | 0.27 | 0.27 |
| Calor específico | 500 J/(kg·K) | 0.12 BTU/(lb·°F) |
| Conductividad térmica a 100 °C | 16.2 W/(m·K) | 112 BTU·in/(h·ft²·°F) |
| Coeficiente de expansión térmica (20‑100 °C) | 16.0 × 10⁻⁶ /K | 8.9 × 10⁻⁶ /°F |
| Temperatura de fusión | 1375 – 1400 °C | 2500 – 2550 °F |
| Temperatura máxima de servicio (aire) | 870 °C | 1600 °F |
| Resistividad eléctrica a 20 °C | 74 × 10⁻⁸ Ω·m | 29.1 Ω·circ‑mil/ft |

La aleación no es magnética en estado recocido y puede presentar cierta respuesta magnética después del trabajo en frío.

## Resistencia a la Corrosión

El acero 316 ofrece una resistencia a la corrosión superior al 304, especialmente en ambientes que contienen cloruros, gracias al molibdeno. Entre sus características destacan:

- Resistencia a la corrosión por picaduras y en intersticios en agua marina y entornos clorados moderados.
- Resistencia a los ácidos reductores (sulfúrico, fosfórico, acético) a concentraciones y temperaturas moderadas.
- Excelente comportamiento en atmósferas urbanas y rurales, así como en ambientes industriales leves.
- No es adecuado para exposición prolongada a ácido sulfúrico caliente concentrado, ácido clorhídrico o cloruros a temperaturas elevadas donde puedan aparecer fisuras por corrosión bajo tensión.

La versión baja en carbono (316L) minimiza la precipitación de carburos de cromo durante la soldadura, manteniendo la resistencia a la corrosión intergranular.

## Tratamientos Térmicos

El 316 no es endurecible por tratamiento térmico. La mayoría de las propiedades se obtienen mediante recocido y posterior enfriamiento rápido.

| Tratamiento | Temperatura | Duración | Enfriamiento |
|---|---|---|---|
| Recocido de solubilización | 1010 – 1120 °C | 15 – 30 min por 25 mm de espesor | En agua o aire forzado |
| Alivio de tensiones | 400 – 600 °C | 1 – 2 h | En aire |

Un enfriamiento lento entre 550 °C y 850 °C puede provocar la precipitación de fases no deseadas y pérdida de resistencia a la corrosión. Las piezas soldadas con bajo carbono (316L) no requieren recocido posterior si el espesor no excede los 6 mm.

## Aplicaciones Industriales

El acero inoxidable 316 se utiliza en gran variedad de sectores:

- **Industria química y petroquímica:** recipientes a presión, intercambiadores de calor, tuberías para fluidos corrosivos.
- **Industria alimentaria:** equipos de proceso, cubas de fermentación, superficies en contacto con alimentos ácidos o salinos.
- **Farmacia y medicina:** autoclaves, instrumental quirúrgico, implantes temporales.
- **Marino y litoral:** componentes expuestos a salpicaduras de agua salada, accesorios náuticos, pasamanos en zonas costeras.
- **Tratamiento de aguas:** tuberías de agua potable, plantas de desalinización y depuradoras de aguas residuales.
- **Arquitectura:** revestimientos, fachadas y elementos estructurales en ambientes urbanos y costeros.

## Comparativa con Materiales Similares

A continuación se comparan el acero 316 con otros aceros inoxidables austeníticos y dúplex:

| Material | Cr | Ni | Mo | Resistencia a cloruros (PREN)* | Coste relativo |
|---|---|---|---|---|---|
| AISI 304 | 18‑20 | 8‑10.5 | — | 18‑20 | 1 |
| AISI 316 | 16‑18 | 10‑14 | 2‑3 | 24‑26 | 1.3 |
| AISI 316L | 16‑18 | 10‑14 | 2‑3 | 24‑26 | 1.4 |
| Duplex 2205 | 22‑23 | 4.5‑6.5 | 3‑3.5 | 34‑36 | 1.8 |

*PREN = %Cr + 3.3 × %Mo + 16 × %N (mayor PREN indica mayor resistencia a picaduras).

Frente al 304, el 316 duplica prácticamente la resistencia a la corrosión por picaduras y amplía el rango de uso en ambientes marinos. Los dúplex (como 2205) ofrecen mayor resistencia mecánica y mejor desempeño en cloruros, aunque a un coste más elevado que el 316.

## Formatos Disponibles

El acero inoxidable 316 se suministra en los siguientes formatos comerciales:

- **Chapa y fleje:** espesores de 0.5 a 50 mm, anchos hasta 2000 mm.
- **Barras y perfiles:** redondos, cuadrados, hexagonales y angulares desde 3 mm hasta 300 mm.
- **Tubos sin soldadura y soldados:** diámetros desde 6 mm hasta 610 mm.
- **Alambre y electrodos:** para soldadura y aplicaciones de muelle o tejido.
- **Forjas y piezas fundidas:** según especificación ASTM A743/A744.

También se encuentra disponible en acabados superficiales que van desde el laminado en caliente (Nº 1) hasta los pulidos brillantes (Nº 8), incluyendo acabados satinados y esmerilados para aplicaciones decorativas.

## Notas de Fabricación

- **Mecanizado:** El 316 tiene una maquinabilidad del orden del 45 % comparada con el acero al carbono. Se recomienda utilizar herramientas de metal duro o acero rápido al cobalto, con refrigeración abundante.
- **Soldadura:** Admite soldadura TIG, MIG, arco sumergido y por resistencia. Se prefieren consumibles 316L o 309Mo para reducir el riesgo de corrosión intergranular.
- **Conformado en frío:** Posee excelente ductilidad, permitiendo embutición profunda, doblado y perfilado sin necesidad de calentamiento. Se endurece por deformación con rapidez moderada.
- **Corte:** Admite corte por plasma, láser y chorro de agua. Para espesores delgados puede cortarse con cizalla.

Siempre debe limpiarse la superficie después de la fabricación para eliminar óxidos térmicos y contaminación férrica que puedan iniciar corrosión.

## Preguntas frecuentes (FAQ)

### ¿Cuál es la densidad del acero inoxidable 316?
La densidad es aproximadamente 8.0 g/cm³, lo que equivale a unos 500 lb/ft³ en unidades imperiales.

### ¿Qué diferencia hay entre el 316 y el 316L?
El 316L tiene un contenido máximo de carbono de 0.03 %, frente al 0.08 % del 316. Esto reduce el riesgo de corrosión intergranular tras soldadura o tratamientos térmicos, manteniendo el resto de propiedades prácticamente idénticas.

### ¿A qué temperatura máxima puede trabajar el 316?
En servicio continuo al aire, la temperatura máxima recomendada es de 870 °C. Para exposiciones intermitentes puede alcanzar hasta 925 °C.

### ¿Cuál es la resistencia a la tracción mínima en estado recocido?
La resistencia a la tracción mínima es de 515 MPa (75 ksi). En estado deformado en frío puede superar los 620 MPa.

### ¿El 316 es magnético?
No, es esencialmente no magnético en estado recocido. Después de trabajo en frío puede mostrar un ligero magnetismo debido a la transformación parcial a martensita.

### ¿Se puede usar acero 316 en agua de mar?
Sí, ofrece buena resistencia a la corrosión en inmersiones cortas o salpicaduras de agua marina, pero no es adecuado para inmersión permanente a alta temperatura o en condiciones de muy baja renovación de oxígeno, donde pueden aparecer picaduras. Para esas aplicaciones se recomiendan aceros superdúplex.

## Fuentes consultadas

- **azom.com**: https://www.azom.com/properties.aspx?ArticleID=863
- **engineeringtoolbox.com**: https://www.engineeringtoolbox.com/stainless-steel-classifications-d_368.html
- **steelnumber.com**: https://www.steelnumber.com/en/steel_alloy_composition_eu.php?name_id=2132
