Repository: sha5dow/mechdatum

File: src/content/docs/materials/stainless-steel-410.md
---
title: "Acero Inoxidable 410"
sidebar:
  label: "Acero Inoxidable 410"
description: "Ficha tecnica: Acero Inoxidable 410"
keywords: ["410 stainless steel properties specifications", "materials"]
category: "materials"
topic: "ferrous-metals"
subcategory: "stainless-steels"
skill: "material-properties"
launch_phase: 1
last_updated: "2026-07-21"
verified: true
---

El acero inoxidable 410 (UNS S41000) es un acero inoxidable martensítico de uso general que contiene entre 11,5 % y 13,5 % de cromo. Ofrece una combinación de alta resistencia mecánica, templabilidad y resistencia moderada a la corrosión, que puede mejorarse mediante pulido, temple y revenido. Se suministra principalmente en forma de barras, alambres, piezas forjadas y placas, y se utiliza donde se requieren propiedades mecánicas elevadas y exposición a ambientes corrosivos leves.

## Composición química

| Elemento | Mínimo (%) | Máximo (%) |
|---|---|---|
| Carbono (C) | – | 0,15 |
| Manganeso (Mn) | – | 1,0 |
| Silicio (Si) | – | 1,0 |
| Fósforo (P) | – | 0,04 |
| Azufre (S) | – | 0,03 |
| Cromo (Cr) | 11,5 | 13,5 |
| Níquel (Ni) | – | 0,75 |
| Hierro (Fe) | Balance | – |

## Propiedades mecánicas

### Condición de recocido (Annealed)

| Propiedad | Valor (SI) | Valor (Imperial) |
|---|---|---|
| Resistencia a la tracción, mín. | 480 MPa | 69,6 ksi |
| Límite elástico (0,2 %), mín. | 275 MPa | 39,9 ksi |
| Elongación en 50 mm, mín. | 16 % | 16 % |

### Propiedades tras temple y revenido

| Temp. revenido (°C) | Resist. tracción (MPa / ksi) | Lím. elástico (MPa / ksi) | Elong. (%) | Dureza Brinell (HB) | Impacto Charpy V (J) |
|---|---|---|---|---|---|
| 204 | 1475 / 214 | 1005 / 146 | 11 | 400 | 30 |
| 316 | 1470 / 213 | 961 / 139 | 18 | 400 | 36 |
| 427 | 1340 / 194 | 920 / 133 | 18,5 | 405 | (1) |
| 538 | 985 / 143 | 730 / 106 | 16 | 321 | (1) |
| 593 | 870 / 126 | 675 / 98 | 20 | 255 | 39 |
| 650 | 300 / 44 | 270 / 39 | 29,5 | 225 | 80 |

(1) El revenido en el intervalo 425–600 °C provoca una fuerte caída de la resiliencia; se desaconseja su uso en ese rango.

## Propiedades físicas

| Propiedad | Valor (SI) | Valor (Imperial) |
|---|---|---|
| Densidad | 7800 kg/m³ | 0,282 lb/in³ |
| Módulo elástico | 200 GPa | 29,0 × 10⁶ psi |
| Resistividad eléctrica | 570 nΩ·m | 22,4 µΩ·in |

## Propiedades térmicas

| Propiedad | Valor (SI) | Valor (Imperial) |
|---|---|---|
| Coef. expansión térmica (0–100 °C) | 9,9 µm/m·°C | 5,5 µin/in·°F |
| Coef. expansión térmica (0–315 °C) | 11 µm/m·°C | 6,1 µin/in·°F |
| Coef. expansión térmica (0–538 °C) | 11,5 µm/m·°C | 6,4 µin/in·°F |
| Conductividad térmica a 100 °C | 24,9 W/m·K | 14,4 Btu·ft/(h·ft²·°F) |
| Conductividad térmica a 500 °C | 28,7 W/m·K | 16,6 Btu·ft/(h·ft²·°F) |
| Calor específico (0–100 °C) | 460 J/kg·K | 0,11 Btu/lb·°F |

## Tratamiento térmico

El temple se realiza calentando entre 980 °C y 1010 °C (1800–1850 °F) con enfriamiento en aceite o al aire, dependiendo de la sección. El revenido posterior se ajusta en función de las propiedades deseadas; las temperaturas más bajas (200–315 °C) proporcionan alta resistencia y dureza, mientras que las superiores a 600 °C mejoran la ductilidad y la resiliencia. Se debe evitar el revenido en el intervalo 425–600 °C porque en esa zona se produce una marcada pérdida de tenacidad. El recocido se efectúa a 815–900 °C (1500–1650 °F) con enfriamiento lento en horno.

## Soldabilidad

El acero 410 puede soldarse mediante procesos de arco convencionales (TIG, MIG, electrodo revestido). Para reducir el riesgo de fisuración en frío se requiere precalentamiento entre 200 °C y 300 °C (400–570 °F) y un tratamiento térmico post‑soldadura (revenido) inmediato. Como material de aporte se recomienda el alambre E/ER 410 (composición similar a la del metal base según EN ISO 14343), que contiene ≤0,12 % C y 11,5‑13,5 % Cr.

## Mecanizado

El mecanizado del 410 es más exigente que el de los aceros estructurales al carbono, aunque resulta factible tanto en estado recocido como templado y revenido. Presenta una maquinabilidad moderada, típica de los aceros inoxidables martensíticos. Se recomienda el empleo de herramientas de corte rígidas, velocidades de corte reducidas y abundante lubricación para obtener buenos acabados superficiales.

## Resistencia a la corrosión

El acero inoxidable 410 ofrece buena resistencia a la corrosión en ambientes moderados: agua dulce, vapor, ácidos orgánicos diluidos y atmósferas urbanas. La máxima resistencia se alcanza con la superficie pulida o pasivada. Sin embargo, su comportamiento frente a atmósferas marinas o medios que contienen cloruros es inferior al de los aceros austeníticos como el 304; en esas condiciones puede sufrir picaduras y corrosión bajo tensión.

## Resistencia al calor

El 410 conserva su resistencia mecánica hasta aproximadamente 650 °C (1200 °F) en servicio continuo. A partir de esta temperatura la pérdida de resistencia por sobre‑revenido y la oxidación progresiva limitan su utilización. En aplicaciones intermitentes puede exponerse a temperaturas algo más elevadas, aunque se recomienda no superar los 760 °C (1400 °F) para evitar el descascarillado excesivo.

## Aplicaciones

- **Industria de válvulas y componentes para vapor:** asientos y discos de válvulas, vástagos, piezas de turbinas de vapor.
- **Automoción y transporte:** válvulas de escape (en motores que no requieran la máxima resistencia a la corrosión), ejes, cojinetes y piezas con alto desgaste.
- **Cuchillería y herramientas:** cuchillas, tijeras, herramientas quirúrgicas de grado económico, espátulas.
- **Equipamiento doméstico:** utensilios de cocina, cubiertos, fregaderos.
- **Bombas y ejes:** rotores, impulsores, camisas de bomba para servicios con fluidos poco corrosivos.

## Comparativa con materiales similares

| Grado | Tipo | Contenido de Cr (%) | Carbono típico (%) | Resistencia a la corrosión | Resistencia mecánica (recocido) |
|---|---|---|---|---|---|
| 410 | Martensítico | 11,5–13,5 | ≤0,15 | Moderada; mejor en estado pulido/pasivado | 480 MPa (69,6 ksi) de tracción |
| 420 | Martensítico | 12–14 | ≥0,15 | Similar a 410 pero ligeramente inferior tras temple | Mayor dureza; tracción >600 MPa |
| 430 | Ferrítico | 14–18 | ≤0,12 | Mejor que 410 en ambientes atmosféricos y ácidos suaves | Tracción típica 450 MPa; menor límite elástico |
| 304 | Austenítico | 18–20 | ≤0,08 | Excelente; apto para medios con cloruros | Tracción 515 MPa; límite elástico ~205 MPa |

## Preguntas frecuentes (FAQ)

### ¿Cuál es la resistencia a la tracción mínima del acero 410 en estado recocido?
   La resistencia a la tracción mínima es de 480 MPa (69,6 ksi) según la norma ASTM A276 para barras acabadas en frío.

### ¿Por qué se desaconseja el revenido entre 425 °C y 600 °C?
   Porque en ese intervalo la resiliencia cae drásticamente (valores inferiores a 10 J en el ensayo Charpy) debido a la precipitación de carburos.

### ¿Qué límite elástico se obtiene tras templar y revenir a 204 °C?
   Se alcanza un límite elástico de 1005 MPa (146 ksi), con una elongación del 11 % y una dureza Brinell de 400 HB.

### ¿Cuál es el coeficiente de expansión térmica medio del 410 entre 0 °C y 100 °C?
   Es de 9,9 µm/m·°C (equivalente a 5,5 micro-pulgadas por pulgada por grado Fahrenheit).

### ¿Cuánto cromo contiene el acero inoxidable 410?
   Su contenido de cromo oscila entre 11,5 % y 13,5 %, lo que le confiere su carácter inoxidable.

### ¿Cuál es la densidad del acero inoxidable 410?
   La densidad es de 7800 kg/m³ (0,282 libras por pulgada cúbica), típica de los aceros al cromo.

## Fuentes consultadas

- **azom.com**: https://www.azom.com/article.aspx?ArticleID=970
- **engineeringtoolbox.com**: https://www.engineeringtoolbox.com/stainless-steel-classifications-d_368.html
- **steelnumber.com**: https://www.steelnumber.com/en/steel_alloy_composition_eu.php?name_id=2118

File: src/content/docs/materials/stainless-steel-420.md
---
title: "Acero Inoxidable 420"
sidebar:
  label: "Acero Inoxidable 420"
description: "Ficha tecnica: Acero Inoxidable 420"
keywords: ["420 stainless steel properties specifications", "materials"]
category: "materials"
topic: "ferrous-metals"
subcategory: "stainless-steels"
skill: "material-properties"
launch_phase: 1
last_updated: "2026-07-21"
verified: true
---

El acero inoxidable 420 es un acero martensítico de alto carbono con un contenido mínimo de cromo del 12 %, capaz de alcanzar la mayor dureza entre los aceros inoxidables con 12 % de cromo (hasta 50 HRC). Ofrece buena ductilidad en estado recocido y una excelente resistencia a la corrosión cuando está pulido, rectificado o endurecido superficialmente. Su capacidad de temple por tratamiento térmico lo convierte en una opción ideal para piezas que requieren alta resistencia mecánica y resistencia al desgaste.

## Composición Química
La composición química típica del acero inoxidable 420 (UNS S42000) según ASTM A276 se muestra en la siguiente tabla.

| Elemento | Mínimo (% en peso) | Máximo (% en peso) |
|---|---|---|
| Carbono (C) | – | 0.15 |
| Manganeso (Mn) | – | 1.00 |
| Silicio (Si) | – | 1.00 |
| Fósforo (P) | – | 0.040 |
| Azufre (S) | – | 0.030 |
| Cromo (Cr) | 12.0 | 14.0 |
| Hierro (Fe) | Balance | Balance |

## Propiedades Mecánicas por Estado de Tratamiento
Las propiedades mecánicas del acero 420 varían significativamente con el tratamiento térmico, alcanzando una resistencia a la tracción máxima de 1620 MPa en estado templado y revenido a 427 °C. Se debe evitar el revenido entre 425 °C y 600 °C debido a la fragilización.

| Estado / Temperatura de revenido (°C) | Resistencia a la tracción (MPa / ksi) | Límite elástico 0.2 % (MPa / ksi) | Elongación (% en 50 mm) | Dureza Brinell (HB) | Impacto Charpy V (J) |
|---|---|---|---|---|---|
| Recocido (Condición A ASTM A276) | 655 (95) | 345 (50) | 25 | 241 máx. | – |
| 204 | 1600 (232) | 1360 (197) | 12 | 444 | 20 |
| 316 | 1580 (229) | 1365 (198) | 14 | 444 | 19 |
| 427 | 1620 (235) | 1420 (206) | 10 | 461 | – |
| 538 | 1305 (189) | 1095 (159) | 15 | 375 | – |
| 593 | 1035 (150) | 810 (117) | 18 | 302 | 22 |
| 650 | 895 (130) | 680 (99) | 20 | 262 | 42 |

*Nota: La dureza en recocido es el valor máximo especificado; el resto corresponde a valores típicos después de temple y revenido. El revenido entre 425 °C y 600 °C (zona señalada con # en la fuente original) provoca fragilización y debe ser evitado.*

## Propiedades Físicas y Térmicas
La densidad del acero inoxidable 420 en estado recocido es de 7800 kg/m³ (0.282 lb/in³). Los valores de expansión térmica, conductividad térmica y otras propiedades se detallan a continuación.

| Propiedad | Valor (SI) | Valor (Imperial) |
|---|---|---|
| Densidad | 7800 kg/m³ | 0.282 lb/in³ |
| Módulo elástico | 200 GPa | 29 000 ksi |
| Coef. de expansión térmica medio (0‑100 °C) | 10.3 µm/m·°C | 5.72 µin/in·°F |
| Coef. de expansión térmica medio (0‑315 °C) | 10.8 µm/m·°C | 6.00 µin/in·°F |
| Coef. de expansión térmica medio (0‑538 °C) | 11.7 µm/m·°C | 6.50 µin/in·°F |
| Conductividad térmica a 100 °C | 24.9 W/m·K | 14.4 Btu/(h·ft·°F) |
| Calor específico (0‑100 °C) | 460 J/kg·K | 0.110 Btu/lb·°F |
| Resistividad eléctrica | 550 nΩ·m (55 µΩ·cm) | – |

## Resistencia a la Corrosión
La resistencia a la corrosión del acero 420 es buena en condiciones de servicio moderadas cuando el material está pulido, endurecido o rectificado, formando una capa pasiva de óxido de cromo. Sin embargo, es inferior a la de aceros inoxidables austeníticos como el 304 o 316, por lo que no se recomienda para entornos altamente agresivos o con exposición prolongada a ácidos fuertes. La adición controlada de azufre (≥0.03 %) mejora la maquinabilidad pero puede reducir ligeramente la resistencia a la corrosión en comparación con grados de bajo azufre.

## Tratamiento Térmico
El acero 420 puede endurecerse mediante temple en aceite o al aire desde temperaturas de austenización de 980 °C a 1035 °C. Para obtener la máxima dureza (hasta 50 HRC), se recomienda un revenido bajo entre 150 °C y 370 °C. El revenido entre 425 °C y 600 °C debe evitarse debido a la fragilización de revenido. El recocido se realiza calentando a 840‑900 °C, seguido de un enfriamiento lento en horno para reducir la dureza y mejorar la maquinabilidad.

## Soldadura
El acero inoxidable 420 presenta soldabilidad limitada debido a su alto contenido de carbono y su tendencia a la formación de martensita frágil en la zona afectada por el calor. Para minimizar el agrietamiento, es necesario precalentar a 200‑300 °C y aplicar un tratamiento térmico post‑soldadura inmediato (revenido alrededor de 650 °C). Se recomienda el uso de material de aporte del tipo 420 (AWS ER420) para mantener propiedades similares.

## Maquinabilidad
En estado recocido, el acero 420 ofrece una maquinabilidad aceptable, inferior a la de la variante 420F (con mayor contenido de azufre), pero superior a la de los aceros inoxidables austeníticos. Después del temple, su alta dureza dificulta las operaciones de mecanizado, por lo que se recomienda desbastar en estado recocido y realizar acabados ligeros tras el tratamiento térmico.

## Aplicaciones por Industria
Gracias a su combinación de alta dureza y moderada resistencia a la corrosión, el acero 420 se emplea en sectores industriales como:

- **Médico y dental**: instrumental quirúrgico, tijeras, pinzas, bisturíes.
- **Cuchillería y cubertería**: cuchillos de alta calidad, hojas de corte.
- **Procesos industriales**: asientos de válvulas, ejes de bombas, componentes de desgaste.
- **Transformación de plásticos**: moldes de inyección que requieren alta resistencia a la abrasión.
- **Herramientas de corte**: cizallas, discos de corte, tijeras de chapa.
- **Industria alimentaria**: superficies de trabajo, piezas de equipos en contacto con alimentos no muy agresivos.

## Comparativa con Materiales Similares
La elección del acero 420 frente a otros grados se basa en el equilibrio entre dureza, resistencia a la corrosión y maquinabilidad requerido.

| Material | Razón de elección |
|---|---|
| 410 | Se puede elegir si solo se necesita una dureza endurecida baja, ofreciendo mejor soldabilidad y menor costo. |
| 416 | Se prefiere cuando se requiere alta maquinabilidad, aunque su dureza endurecida y resistencia a la corrosión son inferiores a las del 420. |
| 440C | Se selecciona si se necesita una dureza o resistencia endurecida superior a la que puede ofrecer el 420 (hasta 60 HRC). |
| 420F | Variante de fácil mecanizado con mayor contenido de azufre, pero con una resistencia a la corrosión ligeramente menor. |

## Preguntas frecuentes (FAQ)
### ¿Cuál es la dureza máxima alcanzable del acero 420?
   La dureza máxima es de 50 HRC, la más alta entre todos los aceros inoxidables con un 12 % de cromo.

### ¿Hasta qué temperatura máxima puede trabajar sin perder excesiva resistencia?
   Puede utilizarse en servicio continuo hasta aproximadamente 600 °C, siempre que se evite el intervalo de fragilización de revenido (425‑600 °C).

### ¿Qué tratamiento térmico se recomienda para obtener la máxima dureza?
   Temple a 1010 °C con enfriamiento en aceite seguido de un revenido bajo alrededor de 205 °C, logrando una dureza de 50 HRC.

### ¿Cuál es la resistencia a la tracción típica en estado recocido?
   En condición recocida, la resistencia a la tracción es de 655 MPa (aproximadamente 95 ksi).

### ¿Cuál es la conductividad térmica a temperatura ambiente?
   La conductividad térmica medida a 100 °C es de 24.9 W/m·K, equivalente a 14.4 Btu/(h·ft·°F).

### ¿Qué porcentaje de elongación ofrece en estado recocido?
   El alargamiento mínimo en probeta de 50 mm es del 25 %, lo que indica una buena ductilidad antes del endurecimiento.

## Fuentes consultadas

- **azom.com**: https://www.azom.com/article.aspx?ArticleID=972
- **engineeringtoolbox.com**: https://www.engineeringtoolbox.com/stainless-steel-classifications-d_368.html
- **steelnumber.com**: https://www.steelnumber.com/en/steel_alloy_composition_eu.php?name_id=2120

File: src/content/docs/materials/stainless-steel-440c.md
---
title: "Acero Inoxidable 440C"
sidebar:
  label: "Acero Inoxidable 440C"
description: "Ficha tecnica: Acero Inoxidable 440C"
keywords: ["440C stainless steel properties specifications", "materials"]
category: "materials"
topic: "ferrous-metals"
subcategory: "stainless-steels"
skill: "material-properties"
launch_phase: 1
last_updated: "2026-07-21"
verified: true
---

El acero inoxidable 440C es un acero martensítico de alto carbono que contiene hasta 1.20% de carbono, lo que le confiere la mayor dureza y resistencia al desgaste de toda la serie 440. Su contenido de cromo (16–18 %) proporciona una resistencia a la corrosión moderada, mientras que los tratamientos térmicos permiten alcanzar durezas de 58 a 60 HRC. Se emplea principalmente en aplicaciones que exigen alta resistencia mecánica y buena estabilidad dimensional, como cojinetes, moldes, instrumental quirúrgico y cuchillería de calidad.

## Composición química

La composición química del acero 440C incluye un contenido de carbono entre 0.95% y 1.20%, lo que le otorga su capacidad de endurecimiento martensítico. A continuación se muestra la composición típica según las especificaciones internacionales.

| Elemento | Contenido (%) |
| --- | --- |
| Carbono (C) | 0.95 – 1.20 |
| Cromo (Cr) | 16.0 – 18.0 |
| Manganeso (Mn) | ≤ 1.00 |
| Silicio (Si) | ≤ 1.00 |
| Molibdeno (Mo) | ≤ 0.75 |
| Fósforo (P) | ≤ 0.040 |
| Azufre (S) | ≤ 0.030 |
| Hierro (Fe) | Balance |

## Propiedades físicas

A temperatura ambiente, la densidad del acero inoxidable 440C es de 7.80 g/cm³ (0.282 lb/in³) y su punto de fusión se sitúa alrededor de 1483 °C (2700 °F). Estas características físicas lo hacen adecuado para componentes que operan bajo condiciones mecánicas exigentes y temperaturas moderadas.

| Propiedad | Métrico | Imperial |
| --- | --- | --- |
| Densidad | 7.80 g/cm³ | 0.282 lb/in³ |
| Punto de fusión | 1483 °C | 2700 °F |

## Propiedades mecánicas

En estado recocido, el límite elástico del 440C es de 425 MPa (61.6 ksi) y su resistencia a la tracción alcanza los 760 MPa (110 ksi). Mediante temple y revenido se pueden alcanzar valores de hasta 1900 MPa (276 ksi) de límite elástico y 1970 MPa (286 ksi) de resistencia a la tracción, con una dureza de 57 HRC o superior.

| Propiedad | Recocido | Templado a 315 °C |
| --- | --- | --- |
| Resistencia a la tracción (MPa) | 760 | 1970 |
| Límite elástico (0.2 %, MPa) | 425 | 1900 |
| Elongación (%) | 14 | 2 |
| Dureza Rockwell | 97 HRB | 57 HRC |
| Módulo elástico (GPa) | 200 | 200 |
| Módulo de cizalladura (GPa) | 83.9 | 83.9 |
| Coeficiente de Poisson | 0.27 – 0.30 | 0.27 – 0.30 |

## Propiedades térmicas

El coeficiente de expansión térmica lineal del 440C es de 10.2 µm/m·°C (5.67 µin/in·°F) y su conductividad térmica a 100 °C es de 24.2 W/m·K (168 BTU·in/hr·ft²·°F). Estos valores determinan su comportamiento en aplicaciones con variaciones de temperatura y su respuesta a los procesos de soldadura o tratamiento térmico.

| Propiedad | Métrico | Imperial |
| --- | --- | --- |
| Coeficiente de expansión térmica (0‑100 °C) | 10.2 µm/m·°C | 5.67 µin/in·°F |
| Conductividad térmica (a 100 °C) | 24.2 W/m·K | 168 BTU·in/hr·ft²·°F |

## Designaciones equivalentes

El acero inoxidable 440C se reconoce bajo múltiples normas internacionales. La designación UNS S44004 y la europea EN 1.4125 son las más empleadas en la industria. A continuación se listan algunas de las equivalencias normalizadas.

| Norma / Organismo | Designación |
| --- | --- |
| UNS | S44004 |
| DIN / EN | 1.4125 |
| AMS | 5618, 5630, 5880 |
| ASTM | A276, A314, A473, A493, A580 |
| SAE | 51440C |
| SAE J405 | 51440C |
| MIL | MIL‑S‑862 |
| Federal | QQ‑S‑763 |

## Fabricación

El acero 440C puede someterse a procesos de conformado en caliente y en frío, aunque la trabajabilidad en frío es limitada. Para el trabajo en caliente se recomienda precalentar la pieza a 760 °C (1400 °F) y forjar en el intervalo de 1038 a 1204 °C (1900 a 2200 °F), evitando enfriamientos por debajo de 927 °C (1700 °F). Posteriormente se debe enfriar lentamente a temperatura ambiente y aplicar un recocido completo. El trabajo en frío solo es viable mediante prácticas convencionales con reducciones ligeras y debe realizarse con el material en estado recocido.

## Tratamiento térmico

El recocido del 440C se realiza a temperaturas entre 843 °C y 871 °C (1550–1600 °F), seguido de un enfriamiento lento en el horno para obtener una dureza de alrededor de 97 HRB. El temple se lleva a cabo calentando progresivamente hasta 760 °C (1400 °F) y luego elevando la temperatura hasta 1010–1065 °C (1850–1950 °F), con enfriamiento final en aire o aceite. El revenido posterior, típicamente a 148 °C (300 °F) o temperaturas superiores según la dureza deseada, permite ajustar la tenacidad sin perder la alta resistencia al desgaste.

## Mecanizado

El maquinado del 440C debe realizarse preferentemente en estado recocido, donde presenta una dureza de 97 HRB que posibilita un arranque de viruta aceptable. Se recomienda el uso de herramientas de carburo o cerámica, junto con rompevirutas para controlar las virutas largas y fibrosas. La aplicación de refrigerante adecuado mejora el acabado superficial y prolonga la vida de la herramienta.

## Soldadura

La soldadura del acero 440C no es recomendable debido a su tendencia a endurecerse por aire y a la formación de grietas en frío. Si es inevitable soldar, se debe precalentar la pieza a 260 °C (500 °F) y, tras la soldadura, aplicar un tratamiento térmico a 732–760 °C (1350–1400 °F) durante 6 horas, seguido de un enfriamiento lento en el horno para evitar el agrietamiento.

## Aplicaciones por industria

La combinación de alta dureza, resistencia al desgaste y moderada resistencia a la corrosión convierte al 440C en un material ideal para componentes de precisión en múltiples sectores.

| Industria | Aplicaciones típicas |
| --- | --- |
| Automoción / Rodamientos | Pistas y bolas de rodamientos, cojinetes de bolas |
| Cuchillería / Herramientas | Cuchillos, hojas de corte, matrices y moldes |
| Aeroespacial | Válvulas, componentes de motores y trenes de aterrizaje |
| Médica / Dental | Instrumental quirúrgico, fresas, agujas |
| Metrología / Calibración | Bloques patrón, instrumentos de medida, plantillas |

## Comparativa con materiales similares

El acero inoxidable 440C se distingue de sus predecesores 440A y 440B principalmente por su mayor contenido de carbono, lo que repercute directamente en la dureza alcanzable y la resistencia al desgaste, a costa de una menor tenacidad y resistencia a la corrosión.

| Propiedad | 440A | 440B | 440C |
| --- | --- | --- | --- |
| Contenido de C (%) | 0.60 – 0.75 | 0.75 – 0.95 | 0.95 – 1.20 |
| Dureza máxima (HRC) | ~ 56 | ~ 57 | 58 – 60 |
| Resistencia a la corrosión | Moderada‑buena | Moderada | Moderada‑baja |
| Tenacidad | Media | Media‑baja | Baja |
| Aplicaciones características | Cuchillería de uso general, válvulas de baja exigencia | Cuchillería de mayor calidad, instrumentos dentales | Rodamientos, moldes de precisión, cuchillería de alto rendimiento |

## Preguntas frecuentes (FAQ)

### ¿Cuál es la dureza máxima que puede alcanzar el acero inoxidable 440C?
Con un tratamiento térmico adecuado, el 440C puede alcanzar una dureza de 58 a 60 HRC, lo que lo sitúa entre los aceros inoxidables martensíticos de mayor dureza.

### ¿Qué contenido de carbono tiene el 440C y cómo afecta a sus propiedades?
El 440C contiene entre 0.95 % y 1.20 % de carbono; este alto porcentaje permite la formación de carburos de cromo y la transformación martensítica completa, obteniendo resistencias a la tracción de hasta 1970 MPa.

### ¿Se puede soldar el acero inoxidable 440C sin riesgo de fisuración?
Para soldar 440C se necesita un precalentamiento a 260 °C (500 °F) y un tratamiento postsoldadura de 732–760 °C durante 6 horas con enfriamiento lento; aun así, el riesgo de agrietamiento sigue siendo elevado.

### ¿Cuál es la resistencia a la corrosión del 440C comparada con otros aceros inoxidables?
El 440C posee una resistencia a la corrosión moderada, inferior a la de aceros austeníticos como el 304 o el 316, debido a que la mayor parte del cromo se combina con el carbono formando carburos, reduciendo el cromo libre para formar la capa pasivante.

### ¿En qué rango de temperaturas se puede usar el 440C de manera continua?
El 440C puede operar a temperaturas de hasta 250–300 °C de manera continua sin perder significativamente su dureza; por encima de estos valores comienza un rápido ablandamiento por revenido excesivo.

### ¿Qué diferencia al 440C del 440A y el 440B en términos de porcentaje de carbono?
El 440C contiene hasta 1.20 % de carbono, mientras que el 440A se limita a un 0.75 % y el 440B a un 0.95 %; esta diferencia justifica que el 440C ofrezca una dureza 3 a 4 puntos HRC superior.

## Fuentes consultadas

- **azom.com**: https://www.azom.com/article.aspx?ArticleID=6846
- **engineeringtoolbox.com**: https://www.engineeringtoolbox.com/stainless-steel-classifications-d_368.html
- **steelnumber.com**: https://www.steelnumber.com/en/steel_composition_eu.php?name_id=259

File: src/content/docs/materials/steel-1018-properties.md
---
title: "Acero 1018 propiedades"
sidebar:
  label: "Acero 1018"
description: "Ficha tecnica: Acero 1018 propiedades"
keywords: ["1018 carbon steel properties specifications", "materials"]
category: "materials"
topic: "ferrous-metals"
subcategory: "carbon-steels"
skill: "material-properties"
launch_phase: 1
last_updated: "2026-07-21"
verified: true
---

## Composición química
El acero AISI 1018 contiene un porcentaje de carbono entre 0.15 % y 0.20 % y manganeso entre 0.60 % y 0.90 %, lo que le confiere buena maquinabilidad y soldabilidad. La composición química nominal es la siguiente.

| Elemento | Contenido (%) |
|---|---|
| Carbono (C) | 0.15 – 0.20 |
| Manganeso (Mn) | 0.60 – 0.90 |
| Fósforo (P) | 0.04 máx. |
| Azufre (S) | 0.05 máx. |
| Hierro (Fe) | Resto |

*Nota: según algunas especificaciones el contenido de carbono puede variar entre 0.14 % y 0.20 % y el manganeso entre 0.30 % y 0.90 %.*

## Propiedades físicas
La densidad del acero 1018 es de 7.87 g/cm³, valor típico de los aceros al carbono no aleados.

| Propiedad | Métrico | Imperial |
|---|---|---|
| Densidad | 7.87 g/cm³ | 0.284 lb/in³ |

## Propiedades mecánicas (estirado en frío)
En estado estirado en frío, la resistencia a la tracción del acero 1018 alcanza 440 MPa. A continuación se detallan las propiedades mecánicas representativas.

| Propiedad | Métrico | Imperial |
|---|---|---|
| Resistencia a la tracción | 440 MPa | 63 800 psi |
| Límite elástico (0.2 %) | 370 MPa | 53 700 psi |
| Módulo de elasticidad | 205 GPa | 29 700 ksi |
| Módulo de cortante | 80 GPa | 11 600 ksi |
| Coeficiente de Poisson | 0.29 | 0.29 |
| Alargamiento a rotura (50 mm) | 15 % | 15 % |
| Dureza Brinell | 126 | 126 |
| Dureza Knoop (convertida) | 145 | 145 |
| Dureza Rockwell B (convertida) | 71 | 71 |
| Dureza Vickers (convertida) | 131 | 131 |
| Maquinabilidad (base AISI 1212 = 100 %) | 70 | 70 |

## Propiedades mecánicas (recocido)
La resistencia a la tracción del 1018 recocido ronda los 400 MPa, presentando una ductilidad notablemente superior a la de la condición estirada.

| Propiedad | Métrico | Imperial |
|---|---|---|
| Resistencia a la tracción | 400 MPa | 58 000 psi |
| Límite elástico (0.2 %) | 221 MPa | 32 000 psi |
| Alargamiento a rotura (50 mm) | 25 % | 25 % |
| Dureza Brinell | 116 | 116 |

*Valores típicos de material laminado en caliente, asimilables al estado recocido.*

## Propiedades térmicas
La conductividad térmica del acero 1018 es de 51.9 W/m·K, lo que facilita la disipación de calor en componentes mecanizados.

| Propiedad | Métrico | Imperial |
|---|---|---|
| Conductividad térmica | 51.9 W/m·K | 360 BTU·in/(h·ft²·°F) |

*Otras propiedades orientativas (no proceden de las fuentes consultadas): coeficiente de expansión térmica ≈ 11.5 × 10⁻⁶ /°C, calor específico ≈ 486 J/kg·°C.*

## Tratamiento térmico
El intervalo de forja recomendado se sitúa entre 996 °C y 1260 °C (1825 – 2300 °F). Mediante cementación superficial es posible alcanzar una dureza de 42 HRC en secciones delgadas; en piezas de más de 4 in (101 mm) la dureza máxima obtenida oscila entre 28 y 30 HRC. El recocido completo se realiza a 899 °C (1650 °F) seguido de enfriamiento lento en horno, mientras que el recocido de proceso se lleva a cabo a 649 °C (1200 °F).

## Maquinabilidad
La maquinabilidad del 1018 se evalúa en un 70 % respecto al acero AISI 1212 (100 %). También se reporta como un 62 % frente al AISI 1112. Genera virutas continuas y duras, y puede mecanizarse en cualquier estado de tratamiento térmico, consiguiendo un acabado superficial muy fino.

## Soldadura
El acero 1018 admite soldadura por gas, oxiacetilénica, por resistencia y arco sumergido. Debido a su bajo contenido de carbono no suele requerir precalentamiento, lo que simplifica las operaciones de unión.

## Aplicaciones
Gracias a su disponibilidad y excelente maquinabilidad, el 1018 se destina sobre todo a piezas producidas en grandes volúmenes mediante tornos automáticos. Entre las aplicaciones más habituales se encuentran:

- Ejes y árboles de transmisión
- Husillos y espindles
- Pasadores y pines
- Barras y varillas
- Conjuntos de piñones y ruedas dentadas
- Componentes estructurales de baja carga

## Comparativa con materiales similares
La tabla siguiente contrasta el acero 1018 con otros aceros al carbono de uso frecuente, destacando las diferencias en contenido de carbono, resistencia y maquinabilidad.

| Material | Carbono (%) | Resistencia tracción (MPa, estirado en frío) | Maquinabilidad (%) | Característica principal |
|---|---|---|---|---|
| AISI 1018 | 0.15 – 0.20 | 440 | 70 | Equilibrio resistencia‑maquinabilidad |
| AISI 1020 | 0.18 – 0.23 | 450 | 60 – 65 | Ligeramente más carbono, menor maquinabilidad |
| AISI 1045 | 0.43 – 0.50 | 590 (templado y revenido) | ≈ 55 | Mayor templabilidad, apto para fatiga |
| AISI 12L14 | ≤ 0.15 | 490 | 160 | Maquinabilidad extrema (plomo), poca soldabilidad |

*La maquinabilidad está referida al estándar AISI 1212 (100 %); los valores de resistencia pueden variar según el fabricante y el tratamiento térmico.*

## Preguntas frecuentes (FAQ)

### ¿Cuál es la resistencia a la tracción del acero 1018?
La resistencia a la tracción del acero 1018 estirado en frío es de 440 MPa (63.8 ksi). En estado recocido disminuye hasta aproximadamente 400 MPa (58 ksi).

### ¿Qué dureza tiene el acero 1018?
La dureza Brinell del 1018 estirado en frío es de 126 HB, equivalente a 71 HRB. La versión recocida presenta una dureza Brinell de 116.

### ¿A qué temperatura se forja el acero 1018?
La forja se realiza en el rango de 996 °C a 1260 °C (1825 – 2300 °F).

### ¿Se puede soldar el acero 1018?
Sí, el contenido máximo de carbono del 0.20 % proporciona una soldabilidad excelente con todos los métodos convencionales (gas, MIG, TIG, resistencia), sin necesidad de precalentamiento especial.

### ¿Cuál es la maquinabilidad del acero 1018?
La maquinabilidad del 1018 se califica con un 70 % respecto al acero de referencia AISI 1212 (100 %), lo que lo convierte en un material apto para producción en serie.

### ¿Cuál es el alargamiento del acero 1018?
El alargamiento a rotura del 1018 estirado en frío es del 15 % (medido sobre 50 mm). En condición recocida la ductilidad se eleva hasta el 25 %.

## Fuentes consultadas

- **azom.com**: https://www.azom.com/article.aspx?ArticleID=9138
- **engineeringtoolbox.com**: https://www.engineeringtoolbox.com/compositions-steel-d_1494.html
- **steelnumber.com**: https://www.steelnumber.com/en/steel_composition_eu.php?name_id=688

File: src/content/docs/materials/steel-1020-properties.md
---
title: "Acero 1020 propiedades"
sidebar:
  label: "Acero 1020"
description: "Ficha tecnica: Acero 1020 propiedades"
keywords: ["1020 carbon steel properties specifications", "materials"]
category: "materials"
topic: "ferrous-metals"
subcategory: "carbon-steels"
skill: "material-properties"
launch_phase: 1
last_updated: "2026-07-21"
verified: true
---

## Designación y clasificación
El acero AISI/SAE 1020 es un acero al carbono simple no aleado que contiene aproximadamente 0.20 % de carbono, designado por la norma estadounidense con los dígitos 10XX (primer dígito indica acero al carbono y segundo dígito ausencia de elementos de aleación significativos). Según el sistema europeo EN, su equivalente más cercano es el C22E (1.1151).

| Norma | Designación |
| --- | --- |
| AISI/SAE (USA) | 1020 |
| UNS | G10200 |
| EN (Europa) | C22E (1.1151) |
| DIN (Alemania) | Ck22 |
| JIS (Japón) | S20C |
| AFNOR (Francia) | XC18 |
| BS (Reino Unido) | 070M20 |
| GOST (Rusia) | 20 |

## Composición química
El contenido de carbono del acero 1020 se encuentra entre 0.17 % y 0.23 % en peso, con manganeso entre 0.30 % y 0.60 % y elementos residuales controlados.

| Elemento | Contenido (% en peso) |
| --- | --- |
| Carbono (C) | 0.17 – 0.23 |
| Manganeso (Mn) | 0.30 – 0.60 |
| Fósforo (P) | ≤ 0.040 |
| Azufre (S) | ≤ 0.050 |
| Hierro (Fe) | 99.08 – 99.53 |

## Propiedades mecánicas en estado de suministro
La resistencia última a la tracción del acero 1020 en condición de suministro (laminado en caliente o estirado en frío) es de 395 MPa, con una dureza Brinell de 111 HB y un alargamiento del 36.5 %.

| Propiedad | Valor SI | Valor Imperial |
| --- | --- | --- |
| Dureza Brinell | 111 HB | 111 HB |
| Dureza Rockwell B | 64 HRB | 64 HRB |
| Resistencia a la tracción (última) | 394.72 MPa | 57249 psi |
| Límite elástico (fluencia) | 294.74 MPa | 42748 psi |
| Alargamiento en 50 mm | 36.5 % | 36.5 % |
| Reducción de área | 66.0 % | 66.0 % |
| Módulo de elasticidad | 200 GPa | 29000 ksi |
| Módulo de corte | 80.0 GPa | 11600 ksi |
| Coeficiente de Poisson | 0.290 | 0.290 |
| Resiliencia Izod | 125 J | 92.2 ft‑lb |

Resiliencia Charpy (probetas estándar):

| Temperatura | Energía absorbida (J) | Energía absorbida (ft‑lb) |
| --- | --- | --- |
| -30 °C | 16.9 | 12.5 |
| -18 °C | 18.0 | 13.3 |
| -3 °C | 20.0 | 14.8 |
| 10 °C | 24.0 | 17.7 |
| 38 °C | 41.0 | 30.2 |
| 65 °C | 54.0 | 39.8 |
| 95 °C | 61.0 | 45.0 |
| 150 °C | 68.0 | 50.2 |

## Propiedades mecánicas tras tratamiento térmico
Tras cementación y temple superficial, la dureza del acero 1020 puede superar los 65 HRC en la capa exterior, mientras que el núcleo mantiene su tenacidad y resistencia original.

| Condición | Dureza superficial | Resistencia a la tracción del núcleo |
| --- | --- | --- |
| Cementado + temple + revenido bajo | 60 – 65 HRC | ≈ 395 MPa (57 ksi) |
| Carbonitrurado + temple | 58 – 63 HRC | ≈ 395 MPa (57 ksi) |

Nota: El acero 1020 no responde al temple convencional por su bajo contenido de carbono, solo endurece superficialmente mediante difusión de carbono o nitrógeno.

## Propiedades físicas
La densidad del acero 1020 es de 7.87 g/cm³ (0.284 lb/in³), valor típico de los aceros de bajo carbono.

| Propiedad | Valor SI | Valor Imperial |
| --- | --- | --- |
| Densidad | 7.87 g/cm³ | 0.284 lb/in³ |
| Módulo de elasticidad | 200 GPa | 29 000 ksi |
| Módulo de corte | 80 GPa | 11 600 ksi |
| Coeficiente de Poisson | 0.29 | 0.29 |

## Propiedades térmicas
La conductividad térmica del acero 1020 a temperatura ambiente se sitúa alrededor de 51.9 W/m·K, disminuyendo con el aumento de temperatura.

| Propiedad | Valor SI | Valor Imperial | Nota |
| --- | --- | --- | --- |
| Conductividad térmica (20 °C) | 51.9 W/m·K [VERIFICAR] | 360 BTU·in/(h·ft²·°F) | Estimado para acero 0.2 % C |
| Calor específico | 486 J/(kg·K) [VERIFICAR] | 0.116 BTU/(lb·°F) | Estimado para acero al carbono |
| Coeficiente de expansión térmica (20‑200 °C) | 11.7 ×10⁻⁶ /°C [VERIFICAR] | 6.5 ×10⁻⁶ /°F | Estimado para acero al carbono |
| Punto de fusión | ~ 1 500 °C [VERIFICAR] | ~ 2 730 °F | Rango típico en aceros de bajo carbono |

## Soldabilidad y maquinabilidad
La maquinabilidad del acero 1020 es alta en condición estirada en frío o torneada y pulida, permitiendo operaciones de taladrado, torneado, fresado y roscado con parámetros de corte estándar. La soldabilidad es igualmente buena mediante todos los procesos comunes (arco eléctrico, MIG/MAG, TIG, resistencia) siempre que el material no haya sido cementado o tratado térmicamente, ya que la capa endurecida superficial puede agrietarse durante la soldadura.

## Tratamientos térmicos
El recocido del acero 1020 se realiza calentando entre 870 °C y 910 °C, manteniendo la temperatura hasta homogeneización total y enfriando lentamente en horno. La cementación se lleva a cabo en atmósfera carburante a 880‑920 °C, generando una capa superficial con contenido de carbono suficiente para el posterior endurecimiento por temple. Como alternativa, la carbonitruración permite obtener capas duras con menor temperatura y menor distorsión.

## Aplicaciones por industria
El acero 1020 se utiliza extensamente en fabricación de componentes que requieren buena soldabilidad, maquinabilidad y, después de cementación, alta dureza superficial. Algunos ejemplos por sector:

- Automoción y transporte: ejes, pasadores, bujes, arbollas, pernos de dirección, piezas cementadas de cajas de cambio.
- Construcción y obra civil: anclajes, soportes, placas de unión, pernos de expansión.
- Maquinaria general: flechas de baja exigencia mecánica, espaciadores, bridas, casquillos, levas cementadas.
- Electrodomésticos y muebles metálicos: pies de apoyo, estructuras soldadas, bisagras.
- Industria agrícola: cuchillas cementadas, dientes de rastra, rodillos.

## Comparativa con materiales similares
El acero 1020 se diferencia del 1018 y del 1025 principalmente en su contenido de carbono, lo que influye en su resistencia mecánica y capacidad de cementación.

| Material | Contenido de C (%) | Resistencia a la tracción (MPa) | Dureza Brinell (HB) | Características principales |
| --- | --- | --- | --- | --- |
| AISI 1018 | 0.15‑0.20 | ~ 370 | ~ 105 | Mayor ductilidad, menor resistencia, mejor embutición |
| AISI 1020 | 0.17‑0.23 | 395 | 111 | Equilibrio entre maquinabilidad y soldabilidad, cementable |
| AISI 1025 | 0.22‑0.28 | ~ 450 | ~ 125 | Mayor resistencia y dureza, menor soldabilidad |
| EN C22E | 0.17‑0.24 | ~ 430 | ~ 130 | Equivalente europeo con propiedades similares y mayor templabilidad leve |

## Preguntas frecuentes (FAQ)

### ¿Cuál es la dureza típica del acero 1020 en estado de suministro?
   La dureza Brinell más habitual es de 111 HB, equivalente a 64 HRB.

### ¿Se puede templar el acero 1020 para aumentar su dureza en todo el espesor?
   No, su contenido de carbono inferior a 0.25 % impide el endurecimiento por temple convencional; solo puede endurecerse superficialmente mediante cementación o carbonitruración.

### ¿Qué resistencia a la tracción alcanza después de la cementación?
   La resistencia a la tracción del núcleo permanece alrededor de 395 MPa, mientras que la capa cementada alcanza durezas superficiales de 60‑65 HRC.

### ¿Es adecuado soldar piezas de acero 1020 después de cementarlas?
   No se recomienda; la soldadura sobre una capa cementada puede producir grietas y pérdida de dureza. Lo ideal es soldar antes del tratamiento de cementación.

### ¿Cuál es la temperatura de recocido recomendada para el 1020?
   El recocido se realiza entre 870 °C y 910 °C con enfriamiento lento en horno.

### ¿Qué norma europea equivale al acero AISI 1020?
   La equivalencia más cercana según EN es el acero C22E (1.1151).

## Fuentes consultadas

- **azom.com**: https://www.azom.com/article.aspx?ArticleID=6114
- **engineeringtoolbox.com**: https://www.engineeringtoolbox.com/aisi-sae-steel-numbering-system-d_1449.html
- **steelnumber.com**: https://www.steelnumber.com/en/equivalent_steel_iron_eu.php?zname_id=88
