Repository: sha5dow/mechdatum

File: src/content/docs/materials/steel-1045-properties.md
---
title: "Acero 1045 propiedades"
sidebar:
  label: "Acero 1045"
description: "Ficha tecnica: Acero 1045 propiedades"
keywords: ["1045 carbon steel properties specifications", "materials"]
category: "materials"
topic: "ferrous-metals"
subcategory: "carbon-steels"
skill: "material-properties"
launch_phase: 1
last_updated: "2026-07-21"
verified: true
---

El **acero AISI 1045** es un acero al carbono de templeabilidad media, suministrado habitualmente en condición de laminado en caliente o normalizado. Su resistencia a la tracción oscila entre **570 y 700 MPa** y su dureza Brinell entre **170 y 210** en esos estados. Ofrece un buen compromiso entre resistencia mecánica, tenacidad y maquinabilidad, lo que lo convierte en una elección frecuente para componentes sometidos a esfuerzos moderados en las industrias automotriz, de maquinaria y de bienes de equipo.

## Denominación y normas equivalentes

El acero 1045 según AISI/SAE posee equivalentes directos en otras normas internacionales:

| Norma   | Designación           |
|---------|-----------------------|
| EN      | C45 (1.0503), C45E (1.1191), C45R (1.1201) |
| DIN     | Cm45, C45K, C45E      |
| AFNOR   | XC48H1, XC48          |
| UNI     | C45                   |
| UNE     | C45E, C45K            |
| JIS     | S45C                  |

## Composición química

La composición típica del acero 1045, según AISI, es la siguiente (análisis de colada):

| Elemento   | Contenido (%) |
|-----------|----------------|
| Carbono (C) | 0.42 – 0.50 |
| Manganeso (Mn) | 0.60 – 0.90 |
| Fósforo (P) máx. | 0.040 |
| Azufre (S) máx. | 0.050 |
| Hierro (Fe) | Balance (≈98.5 – 98.98) |

Debido a la ausencia de elementos de aleación significativos, el 1045 no responde a tratamientos de nitruración; su endurecimiento se logra mediante temple y revenido, o por temple superficial por inducción o llama.

## Propiedades mecánicas en estado de suministro

Los valores siguientes corresponden a material laminado en caliente o normalizado (tamaño de grano fino), medidos a temperatura ambiente.

| Propiedad                      | Métrico            | Imperial          |
|-------------------------------|--------------------|-------------------|
| Dureza Brinell                | 163 – 210          | 163 – 210         |
| Dureza Rockwell B             | 84 – 93            | 84 – 93           |
| Resistencia a la tracción     | 565 – 585 MPa      | 82 000 – 85 000 psi |
| Límite elástico (0.2 %)       | 310 MPa            | 45 000 psi        |
| Alargamiento en 50 mm         | 16 %               | 16 %              |
| Estricción                    | 40 %               | 40 %              |
| Módulo de elasticidad         | 200 – 205 GPa      | 29 000 – 29 700 ksi |
| Módulo de cortadura (típico)  | 80 GPa             | 11 600 ksi        |
| Coeficiente de Poisson       | 0.29               | 0.29              |

Los datos de resistencia proceden de fuentes contrastadas (Azom, Engineering Toolbox) y representan valores típicos para secciones de hasta 60 mm.

## Propiedades mecánicas tras temple y revenido

El acero 1045 puede mejorar notablemente su resistencia mediante tratamiento térmico, aunque la profundidad de temple es limitada. Las propiedades dependen de la temperatura de revenido:

| Condición                       | Dureza (HRC) | R. tracción (MPa) | Límite elástico (MPa) | Alargamiento (%) |
|--------------------------------|--------------|-------------------|------------------------|------------------|
| Temple en agua + revenido 200 °C | 54 – 60      | 1 300 – 1 500     | 1 100 – 1 260          | 5 – 8            |
| Temple en agua + revenido 400 °C | 40 – 46      | 950 – 1 100       | 820 – 950              | 9 – 12           |
| Temple en agua + revenido 600 °C | 28 – 33      | 700 – 850         | 500 – 620              | 15 – 18          |
| Temple superficial (inducción/llama) | 54 – 60 (superficial) | – | – | – |

El temple en agua o salmuera se realiza a partir de 820–850 °C. Para piezas de sección superior a unos 60 mm, el endurecimiento en núcleo es incompleto, por lo que se recurre al temple superficial cuando solo se requiere resistencia al desgaste en la capa exterior.

## Propiedades físicas

| Propiedad                          | Valor                  |
|------------------------------------|------------------------|
| Densidad                           | 7.85 – 7.87 g/cm³          |
| Punto de fusión                    | ~ 1460 – 1520 °C           |
| Calor específico                   | 486 J/(kg·K) a temperatura ambiente |
| Conductividad térmica              | 49.8 W/(m·K) a 20 °C       |
| Coeficiente de expansión térmica   | 11.7 × 10⁻⁶ / °C (20–300 °C) |

La densidad másica se considera 0.284 lb/in³ en unidades imperiales.

## Propiedades térmicas

Los tratamientos térmicos influyen en la microestructura y, por tanto, en las propiedades térmicas. A continuación se recogen los valores típicos para estados normalizados:

| Propiedad                                   | Valor                          |
|---------------------------------------------|--------------------------------|
| Temperatura máxima de servicio en atm. oxidante | 500 – 650 °C (intermitente) |
| Temperatura de austenización para temple      | 820 – 850 °C                   |
| Temperatura de revenido recomendada          | 150 – 650 °C, según solicitación |

Por encima de aproximadamente 650 °C, la resistencia mecánica cae de forma acusada, por lo que el uso continuo a alta temperatura requiere considerar otros grados (e.g., aceros aleados al Cr-Mo).

## Tratamientos térmicos recomendados

| Proceso       | Calentamiento (°C)   | Mantenimiento                  | Enfriamiento                       |
|---------------|----------------------|--------------------------------|------------------------------------|
| Forja         | 850 – 1250           | Hasta uniformidad              | En horno o al aire (según tamaño) |
| Recocido      | 800 – 850            | Uniformidad + 1 h por 25 mm    | En horno                           |
| Normalizado   | 870 – 920            | 10 – 15 min por 25 mm          | Aire tranquilo                     |
| Alivio de tensiones | 550 – 660       | 1 h por 25 mm                  | Aire tranquilo                     |
| Temple        | 820 – 850            | 10 – 15 min por 25 mm          | Agua, salmuera o aceite rápido     |
| Revenido      | 400 – 650 (según dureza) | 1 h por 25 mm de espesor   | Aire tranquilo                     |

El temple directo desde la temperatura de forja no es recomendable; se debe normalizar previamente para afinar el grano.

## Soldabilidad y maquinabilidad

- **Soldabilidad:** El contenido de carbono (0.42–0.50 %) hace que la soldadura del 1045 requiera precalentamiento (150–300 °C) y enfriamiento lento para evitar fisuras en la zona afectada térmicamente. Se recomienda emplear electrodos de bajo hidrógeno y, siempre que sea posible, normalizar después de soldar.
- **Maquinabilidad:** El índice de maquinabilidad se sitúa en torno al **55–60 %** tomando como referencia el acero SAE 1112 (100 %). Se mecaniza con facilidad en estado normalizado o laminado en caliente; las operaciones de roscado y taladrado profundo pueden mejorarse con un recocido previo.

## Aplicaciones típicas por industria

Gracias a su relación coste‑resistencia, el acero 1045 se emplea en una amplia variedad de componentes:

| Industria               | Piezas y elementos típicos                                               |
|-------------------------|--------------------------------------------------------------------------|
| Automoción y transporte | Ejes, cigüeñales, bielas, semiejes, barras de torsión                     |
| Maquinaria general      | Engranajes de tamaño medio, piñones, husillos, guías, casquillos          |
| Herramientas            | Útiles de sujeción, mordazas, matrices de baja producción, brocas simples |
| Construcción            | Tornillería de alta resistencia, espárragos, pasadores                    |
| Industria oleohidráulica| Pistones, vástagos de cilindro, bridas                                    |

El acero 1045 es especialmente adecuado para piezas que requieran temple superficial por inducción o llama para mejorar la resistencia al desgaste sin encarecer el material.

## Comparativa con aceros similares

| Grado       | Carbono (%) | Elementos de aleación          | R. tracción típica (MPa) | Templeabilidad | Coste relativo | Maquinabilidad |
|-------------|------------|--------------------------------|--------------------------|----------------|----------------|----------------|
| AISI 1040   | 0.37 – 0.44 | Ninguno                        | 520 – 650                | Baja           | Bajo           | 60 %           |
| **AISI 1045** | 0.42 – 0.50 | Ninguno                        | 565 – 700 (sin tratar)   | Media‑baja     | Bajo           | 55 – 60 %      |
| AISI 1060   | 0.55 – 0.65 | Ninguno                        | 650 – 800                | Media          | Bajo           | 50 %           |
| AISI 4140   | 0.38 – 0.43 | Cr, Mo                         | 750 – 950 (bonificado)   | Alta           | Moderado       | 55 %           |
| AISI 1141   | 0.37 – 0.45 | Mn 1.35‑1.65 + S              | 600 – 750                | Media‑baja     | Bajo           | 65 – 70 %      |

**Interpretación:**  
- Frente al 1040, el 1045 ofrece mayor resistencia y dureza superficial, pero ligera menor tenacidad.  
- El 1060 alcanza mayor resistencia tras temple, pero con soldabilidad y maquinabilidad más limitadas.  
- El 4140, al ser un acero aleado al Cr‑Mo, permite temple completo en secciones más gruesas (hasta 75‑100 mm) y conserva alta tenacidad; sin embargo, su coste es superior.  
- El 1141 mejora la maquinabilidad por adición de azufre, aunque reduce ligeramente la resiliencia.

## Preguntas frecuentes (FAQ)

### ¿Cuál es la resistencia a la tracción máxima que puede alcanzar el acero 1045?

La resistencia a la tracción máxima puede superar los **1 300 MPa** cuando se aplica temple en agua y un revenido bajo (~200 °C), alcanzando valores de hasta 1 500 MPa en secciones delgadas.

### ¿Qué dureza superficial se obtiene mediante temple por inducción?

El temple superficial por inducción o llama permite durezas de **54 a 60 HRC** en la capa exterior, dependiendo del tamaño de la pieza, la velocidad de calentamiento y el medio de temple empleado.

### ¿Hasta qué espesor es posible templar completamente el núcleo de una pieza de 1045?

La penetración del temple es limitada: se considera que el núcleo puede templarse de forma homogénea en espesores de hasta **60 mm**, más allá de los cuales la transformación martensítica es incompleta y la dureza central cae significativamente.

### ¿A qué temperatura se debe forjar el acero 1045?

La forja se realiza en un intervalo de **850 °C a 1 250 °C**, procurando mantener la temperatura uniforme y evitar calentamientos por debajo de 850 °C durante la deformación para prevenir la aparición de grietas.

### ¿Qué temperatura de revenido proporciona aproximadamente 700 MPa de resistencia?

Para obtener una resistencia a la tracción cercana a **700 MPa** se debe revenir el acero 1045 en el entorno de **580 – 620 °C**, manteniendo al menos 1 hora por cada 25 mm de espesor y enfriando al aire.

### ¿Cuál es la conductividad térmica del acero 1045 a temperatura ambiente?

La conductividad térmica del acero 1045 a **20 °C** es de aproximadamente **49.8 W/(m·K)**, valor que disminuye a medida que aumenta la temperatura de trabajo.

## Limitaciones y advertencias

- No es apto para aplicaciones criogénicas ni para ambientes corrosivos sin revestimiento protector.
- La soldabilidad, aunque posible con procedimientos controlados, exige personal cualificado para evitar fragilización por hidrógeno.
- Los valores de propiedades mecánicas tras temple y revenido son orientativos y dependen fuertemente de la geometría de la pieza, el medio de enfriamiento y la práctica del taller de tratamiento térmico.
- No se recomienda su uso en estado bruto de forja sin un tratamiento posterior de normalizado o bonificado.

## Fuentes consultadas

- **azom.com**: https://www.azom.com/article.aspx?ArticleID=6130
- **engineeringtoolbox.com**: https://www.engineeringtoolbox.com/engineering-materials-properties-d_1225.html
- **steelnumber.com**: https://www.steelnumber.com/en/equivalent_steel_iron_eu.php?zname_id=138

File: src/content/docs/materials/steel-1060-properties.md
---
title: "Acero 1060 propiedades"
sidebar:
  label: "Acero 1060"
description: "Ficha tecnica: Acero 1060 propiedades"
keywords: ["1060 carbon steel properties specifications", "materials"]
category: "materials"
topic: "ferrous-metals"
subcategory: "carbon-steels"
skill: "material-properties"
launch_phase: 1
last_updated: "2026-07-21"
verified: true
---

El acero AISI 1060 es un acero al carbono con un contenido nominal de carbono del 0.60%, clasificado dentro de los aceros de alto carbono no aleados. Presenta una excelente templabilidad, buena resistencia al desgaste y una ductilidad moderada en estado estirado en frío. Se suministra habitualmente en barras, alambres y chapas, y se utiliza donde se requiere una combinación de tenacidad y dureza después del tratamiento térmico.

## Composición química
La composición química del acero 1060 incluye un contenido de carbono entre 0.55% y 0.66%, balance de hierro y pequeñas adiciones de manganeso para mejorar la templabilidad.

| Elemento | Contenido (%) |
| --- | --- |
| Hierro, Fe | 98.35 – 98.85 |
| Carbono, C | 0.55 – 0.66 |
| Manganeso, Mn | 0.60 – 0.90 |
| Azufre, S | ≤ 0.050 |
| Fósforo, P | ≤ 0.040 |

## Propiedades físicas
La densidad del acero 1060 es de 7.85 g/cm³ y su punto de fusión se sitúa en 1510 °C (2750 °F).

| Propiedad | Métrico | Imperial |
| --- | --- | --- |
| Densidad | 7.85 g/cm³ | 0.284 lb/in³ |
| Punto de fusión | 1510 °C | 2750 °F |

## Propiedades mecánicas
Las propiedades mecánicas del acero 1060 varían significativamente con el tratamiento térmico y el proceso de conformado; en estado estirado en frío la resistencia a la tracción alcanza 620 MPa (89.9 ksi). Las tablas siguientes recogen los valores más representativos para distintas condiciones, combinando datos verificados con referencias generales para los estados no documentados en las fuentes primarias.

### Estirado en frío
La resistencia a la tracción del acero 1060 estirado en frío es de 620 MPa (89.9 ksi), con una dureza Brinell de 183.

| Propiedad | Métrico | Imperial |
| --- | --- | --- |
| Resistencia a la tracción, máxima | 620 MPa | 89 900 psi |
| Límite de fluencia (0.2%) | 485 MPa | 70 300 psi |
| Módulo de elasticidad | 190 – 210 GPa | 27 600 – 30 500 ksi |
| Módulo de compressibilidad (típico) | 140 GPa | 20 300 ksi |
| Módulo de cizalladura (típico) | 80 GPa | 11 600 ksi |
| Coeficiente de Poisson | 0.27 – 0.30 | 0.27 – 0.30 |
| Alargamiento a rotura (en 50 mm) | 10 % | 10 % |
| Reducción de área | 45 % | 45 % |
| Dureza Brinell | 183 HB | 183 HB |
| Dureza Knoop (convertida) | 204 HK | 204 HK |
| Dureza Rockwell B (convertida) | 89 HRB | 89 HRB |
| Dureza Vickers (convertida) | 192 HV | 192 HV |

### Laminado en caliente
En condición de laminado en caliente la resistencia a la tracción se sitúa típicamente alrededor de 585 MPa (85 ksi), con una ductilidad mayor que en el estirado en frío. Los valores que se indican son orientativos.

| Propiedad | Métrico | Imperial |
| --- | --- | --- |
| Resistencia a la tracción | ~585 MPa | ~85 000 psi |
| Límite de fluencia | ~310 MPa | ~45 000 psi |
| Alargamiento en 50 mm | ~18 % | ~18 % |
| Dureza Brinell | ~170 HB | ~170 HB |

### Recocido
El recocido produce una resistencia a la tracción de aproximadamente 655 MPa (95 ksi) y una dureza Brinell cercana a 192 HB.

| Propiedad | Métrico | Imperial |
| --- | --- | --- |
| Resistencia a la tracción | ~655 MPa | ~95 000 psi |
| Límite de fluencia | ~380 MPa | ~55 000 psi |
| Alargamiento en 50 mm | ~18 % | ~18 % |
| Dureza Brinell | ~192 HB | ~192 HB |

### Templado y revenido
Tras temple en agua y revenido a baja temperatura (200 °C), la resistencia a la tracción puede superar 1200 MPa (174 ksi) y la dureza sobrepasa los 50 HRC. Las propiedades finales dependen del medio de temple y de la temperatura de revenido.

| Propiedad | Métrico | Imperial |
| --- | --- | --- |
| Resistencia a la tracción (revenido a 200 °C) | ~1200 MPa | ~174 000 psi |
| Límite de fluencia (0.2%) | ~1000 MPa | ~145 000 psi |
| Alargamiento en 50 mm | ~5 – 8 % | ~5 – 8 % |
| Dureza Rockwell C | ~52 HRC | ~52 HRC |

## Propiedades térmicas
El coeficiente de expansión térmica del acero 1060 es de 11 µm/m·°C y su conductividad térmica alcanza 49.8 W/m·K.

| Propiedad | Métrico | Imperial |
| --- | --- | --- |
| Coeficiente de expansión térmica | 11 µm/m·°C | 6.11 µin/in·°F |
| Conductividad térmica | 49.8 W/m·K | 346 BTU·in/hr·ft²·°F |

## Tratamientos térmicos
La temperatura de forja se recomienda entre 950 °C y 1200 °C. A continuación se indican los ciclos térmicos habituales para este acero.

| Tratamiento | Temperatura (°C) | Enfriamiento | Observaciones |
| --- | --- | --- | --- |
| Forja | 950 – 1200 | Lento (arena/cal) | Calentar uniformemente, evitar permanencia prolongada |
| Recocido completo | 790 – 870 | Horno | Velocidad de enfriamiento ≤ 30 °C/h hasta los 600 °C |
| Normalizado | 845 – 900 | Aire quieto | Enfriar al aire, tamaño de grano más uniforme |
| Temple | 790 – 845 | Agua o aceite | Agitar durante el temple; revenir inmediatamente |
| Revenido | 150 – 650 | Aire | Seleccionar según dureza requerida; revenidos entre 200‑400 °C evitan fragilidad de revenido |

## Aplicaciones
El acero 1060 se emplea principalmente en componentes que requieren resistencia al desgaste y buena tenacidad después del temple y revenido. Algunos ejemplos por sector industrial son:

- **Automoción**: engranajes de distribución, ejes estriados, pasadores de pistón.
- **Agricultura**: rejas de arado, discos de grada, cuchillas cortadoras.
- **Herramientas**: cuchillas de corte, hojas de sierra, resortes planos y helicoidales.
- **Ferretería industrial**: anillos elásticos, arandelas de presión, pasadores.

## Comparativa con materiales similares
Comparado con otros aceros al carbono de la serie 10xx, el 1060 ofrece un balance intermedio entre resistencia y ductilidad. La tabla siguiente resume las diferencias con grados vecinos.

| Grado | Carbono (%) | Resistencia a la tracción típica (estirado en frío) | Dureza Brinell | Aplicación típica |
| --- | --- | --- | --- | --- |
| AISI 1055 | 0.50 – 0.60 | 585 MPa | 170 HB | Resortes de menor carga, piezas de maquinaria |
| **AISI 1060** | **0.55 – 0.66** | **620 MPa** | **183 HB** | Ejes, cuchillas, anillos de retención |
| AISI 1070 | 0.65 – 0.75 | 655 MPa | 192 HB | Muelles, herramientas de corte, alambres de alta resistencia |
| AISI 1095 | 0.90 – 1.03 | 690 MPa | 200 HB | Cuchillería, muelles de alta fatiga, herramientas de percusión |

## Designaciones equivalentes
El acero 1060 (UNS G10600) cuenta con numerosas designaciones equivalentes a nivel internacional. La correspondencia europea directa es C60 (1.0601). La tabla siguiente recoge las equivalencias más comunes.

| Norma | Designación |
| --- | --- |
| ASTM A29 / A510 / A576 / A682 / A713 | 1060 |
| SAE J403 / J412 / J1397 | 1060 |
| AMS | 7240 |
| MIL | MIL-S-16974 (Gr. 1060) |
| DIN | 1.0601 |
| AFNOR | CC 55 |
| UNI | C 60 |
| BS | 060 A 62 |
| JIS | S58C |

## Notas
- La soldabilidad del acero 1060 es limitada debido a su mayor contenido de carbono. Se recomienda precalentamiento entre 150 °C y 260 °C y tratamiento térmico post‑soldadura para evitar fisuras en caliente y fragilización en la zona afectada térmicamente.
- La maquinabilidad en estado recocido o normalizado es aceptable (≈50 % respecto al acero B1112), pero el temple puede generar zonas duras que dificultan el mecanizado posterior.
- En ambientes corrosivos es necesaria protección superficial (pintura, galvanizado, fosfatado) porque no ofrece resistencia intrínseca a la corrosión.

## Preguntas frecuentes (FAQ)

### ¿Cuál es el contenido de carbono del acero 1060?
El contenido de carbono del acero 1060 se encuentra entre 0.55% y 0.66% en peso, lo que lo clasifica como un acero de alto carbono.

### ¿Qué resistencia a la tracción tiene el acero 1060 en estado estirado en frío?
En condición de estirado en frío, la resistencia a la tracción es de 620 MPa (89 900 psi), según la ficha técnica de AISI 1060.

### ¿Cuál es la dureza Brinell típica del acero 1060?
La dureza Brinell en estado estirado en frío es de 183 HB; después de temple y revenido puede superar los 350 HB dependiendo de la temperatura de revenido.

### ¿Qué designación europea es equivalente al acero 1060?
La designación europea equivalente es C60 (1.0601), un acero no aleado con un contenido de carbono de aproximadamente 0.60%.

### ¿A qué temperatura se forja el acero 1060?
La forja del acero 1060 se realiza a temperaturas comprendidas entre 950 °C y 1200 °C, evitando calentamientos prolongados por encima de 1200 °C.

### ¿Se puede soldar el acero 1060?
Sí, pero requiere un precalentamiento de 150 °C a 260 °C y un tratamiento térmico posterior para evitar la formación de fases duras y frágiles en la zona soldada.

## Fuentes consultadas

- **azom.com**: https://www.azom.com/article.aspx?ArticleID=6542
- **engineeringtoolbox.com**: https://www.engineeringtoolbox.com/material-properties-t_24.html
- **steelnumber.com**: https://www.steelnumber.com/en/equivalent_steel_iron_eu.php?zname_id=154

File: src/content/docs/materials/steel-1080-properties.md
---
title: "Acero 1080 propiedades"
sidebar:
  label: "Acero 1080"
description: "Ficha tecnica: Acero 1080 propiedades"
keywords: ["1080 carbon steel properties specifications", "materials"]
category: "materials"
topic: "ferrous-metals"
subcategory: "carbon-steels"
skill: "material-properties"
launch_phase: 1
last_updated: "2026-07-21"
verified: true
---

El acero AISI 1080 es un acero al carbono de alto contenido en carbono (0.75–0.88 %) que destaca por su excelente templabilidad y elevada resistencia al desgaste. Se suministra comúnmente en estado recocido o normalizado y, tras un tratamiento térmico adecuado, alcanza durezas superficiales muy altas. Sus aplicaciones típicas incluyen muelles, herramientas de corte, cuchillería, alambres de piano y componentes que exigen una combinación de tenacidad y resistencia.

## Composición química
| Elemento | Contenido (%) |
| --- | --- |
| Hierro, Fe | 98.0 – 99.0 |
| Carbono, C | 0.75 – 0.88 |
| Manganeso, Mn | 0.60 – 0.90 |
| Azufre, S | 0.05 (máx.) |
| Fósforo, P | 0.04 (máx.) |

## Propiedades físicas
| Propiedad | Métrico | Imperial |
| --- | --- | --- |
| Densidad | 7.7 – 8.03 g/cm³ | 0.278 – 0.290 lb/in³ |

## Propiedades mecánicas
| Estado | Límite elástico (MPa) | Resistencia a la tracción (MPa) | Alargamiento (%) | Dureza (HB) | Módulo elástico (GPa) | Coeficiente de Poisson |
| --- | --- | --- | --- | --- | --- | --- |
| Recocido | 370 | 615 | 25 | 174 | 190 – 210 | 0.27 – 0.30 |
| Normalizado | 420 | 710 | 20 | 201 | 190 – 210 | 0.27 – 0.30 |
| Templado en aceite + revenido a 315 °C | 1275 | 1380 | 10 | 388 | 190 – 210 | 0.27 – 0.30 |
| Templado en aceite + revenido a 540 °C | 827 | 965 | 17 | 293 | 190 – 210 | 0.27 – 0.30 |

*Los valores de módulo elástico y coeficiente de Poisson son independientes del tratamiento térmico.*

## Propiedades térmicas
| Propiedad | Valor | Condición / Temperatura |
| --- | --- | --- |
| Coeficiente de dilatación térmica | 14.7 × 10⁻⁶ /°C | 20–700 °C, recocido |
| Conductividad térmica | 48.1 W/m·K | a 100 °C |
| Calor específico | ~ 490 J/kg·K | temperatura ambiente (típico para aceros al carbono) |
| Punto de fusión | ~ 1515 °C (2760 °F) | – |

## Propiedades eléctricas y magnéticas
| Propiedad | Valor típico |
| --- | --- |
| Resistividad eléctrica | ~ 1.6 × 10⁻⁷ Ω·m (16 µΩ·cm) |
| Comportamiento magnético | Ferromagnético; saturación magnética ≈ 2.1 T |

## Tratamientos térmicos y fabricación
- **Recocido**: calentamiento a 790 °C, mantenimiento y enfriamiento lento en horno. Proporciona la mínima dureza y máxima maquinabilidad.
- **Normalizado**: calentamiento a 870 °C seguido de enfriamiento al aire. Refina el grano y mejora la uniformidad.
- **Temple**: austenización a 815 °C y enfriamiento rápido en aceite. Se alcanza una dureza máxima de unos 65 HRC.
- **Revenido**: posterior al temple, entre 150 °C y 650 °C según la resistencia/tenacidad deseada.
- **Soldabilidad**: limitada por el alto contenido de carbono (CE ≈ 0.9). Se requiere precalentamiento (200–300 °C) y tratamiento posterior para evitar fisuras.

## Aplicaciones por industria
- **Automoción**: muelles helicoidales, ballestas, componentes de suspensión.
- **Herramientas**: cinceles, brocas, hojas de sierra, matrices de corte.
- **Cuchillería y utensilios**: cuchillos artesanales, tijeras, navajas.
- **Instrumentos musicales**: cuerdas de piano (alambre trefilado patentado).
- **Maquinaria agrícola**: rejas de arado, discos de cultivador, piezas de desgaste.
- **General**: pasadores, anillos de retención, piezas estructurales tratadas superficialmente.

## Comparativa con materiales similares
| Grado | Carbono (%) | Resistencia en estado tratado | Soldabilidad | Aplicación típica |
| --- | --- | --- | --- | --- |
| AISI 1045 | 0.43 – 0.50 | Media (≈ 620 MPa en T+R) | Buena (precal. ligero) | Ejes, engranajes, pernos |
| AISI 1080 | 0.75 – 0.88 | Alta (965–1380 MPa según revenido) | Pobre (requiere procedimiento controlado) | Muelles, herramientas, cuchillería |
| AISI 1095 | 0.90 – 1.03 | Muy alta (hasta 1420 MPa) | Muy mala (alto riesgo de fisuración) | Hojas de sierra, muelles de alta resistencia |

## Designaciones equivalentes
- **AMS**: 5110, 5110B
- **ASTM**: A29 (1080), A510 (1080), A576 (1080), A682 (1080), A713 (1080), A830
- **SAE**: J1397 (1080), J403 (1080), J412 (1080)
- **MIL**: MIL-S-16974
- **DIN / EN**: 1.1274 (C80U), C80E2U (no aleado equivalente)
- **JIS**: SK85 (antiguo SK5)
- **ISO**: C80U

## Preguntas frecuentes (FAQ)

### ¿Cuál es la dureza del acero 1080 en estado recocido?
El acero 1080 recocido presenta una dureza Brinell de aproximadamente 174 HB, lo que facilita su mecanizado previo al tratamiento térmico.

### ¿Qué resistencia a la tracción alcanza el acero 1080 después de un temple y revenido a baja temperatura?
Tras temple en aceite y revenido a 315 °C, la resistencia a la tracción se sitúa alrededor de 1380 MPa (200 ksi), con un límite elástico próximo a 1275 MPa.

### ¿Cuál es la conductividad térmica típica de este material?
La conductividad térmica del acero 1080 es de 48.1 W/m·K a 100 °C, valor característico de los aceros de alto carbono.

### ¿En qué rango de densidad se encuentra el acero AISI 1080?
Su densidad oscila entre 7.7 y 8.03 g/cm³ (0.278–0.290 lb/in³), variando ligeramente en función del proceso de fabricación.

### ¿Cuál es su coeficiente de expansión térmica?
En estado recocido, el coeficiente de dilatación térmica lineal es de 14.7 × 10⁻⁶ /°C en el intervalo de 20 a 700 °C.

### ¿Cuánto carbono contiene exactamente este acero?
La especificación AISI 1080 exige un contenido de carbono entre 0.75 % y 0.88 %, con un máximo de 0.05 % de azufre y 0.04 % de fósforo.

## Fuentes consultadas

- **azom.com**: https://www.azom.com/article.aspx?ArticleID=6570
- **engineeringtoolbox.com**: https://www.engineeringtoolbox.com/engineering-materials-properties-d_1225.html
- **steelnumber.com**: https://www.steelnumber.com/en/equivalent_steel_iron_eu.php?zname_id=12123

File: src/content/docs/materials/steel-4130-properties.md
---
title: "Acero 4130 propiedades"
sidebar:
  label: "Acero 4130"
description: "Ficha tecnica: Acero 4130 propiedades"
keywords: ["4130 alloy steel properties specifications", "materials"]
category: "materials"
topic: "ferrous-metals"
subcategory: "alloy-steels"
skill: "material-properties"
launch_phase: 1
last_updated: "2026-07-21"
verified: true
---

El acero AISI/SAE 4130 es una aleación de media-baja templabilidad perteneciente a la familia de aceros al cromo‑molibdeno (cromoly). Su combinación de bajo contenido de carbono, buena resistencia mecánica y excelente soldabilidad lo convierte en una elección habitual cuando se requiere una relación resistencia‑peso elevada. Con una densidad de 7,85 g/cm³ (0,284 lb/pulg³), ofrece un equilibrio entre tenacidad y ductilidad que lo distingue de los aceros al carbono convencionales.

## Composición química
Los valores de colada típicos para el acero 4130 se recogen en la tabla siguiente.

| Elemento | Contenido (%) |
| --- | --- |
| Hierro, Fe | 97,03 – 98,22 |
| Cromo, Cr | 0,80 – 1,10 |
| Manganeso, Mn | 0,40 – 0,60 |
| Carbono, C | 0,280 – 0,330 |
| Silicio, Si | 0,15 – 0,35 |
| Molibdeno, Mo | 0,15 – 0,25 |
| Fósforo, P (máx) | 0,035 |
| Azufre, S (máx) | 0,040 |

## Propiedades físicas

| Propiedad | Métrico | Imperial |
| --- | --- | --- |
| Densidad | 7,85 g/cm³ | 0,284 lb/pulg³ |
| Punto de fusión | 1432 °C | 2610 °F |

## Propiedades mecánicas
Las propiedades mecánicas dependen en gran medida del estado de tratamiento térmico o deformación. A continuación se presentan valores orientativos para dos condiciones frecuentes.

### Estado recocido
| Propiedad | Métrico | Imperial |
| --- | --- | --- |
| Resistencia a la tracción, última | 560 MPa | 81 200 psi |
| Límite elástico, 0,2 % | 460 MPa | 66 700 psi |
| Elongación a la rotura (en 50 mm) | 21,5 % | 21,5 % |
| Reducción de área | 59,6 % | 59,6 % |
| Dureza Brinell | 217 HB | 217 HB |
| Dureza Rockwell C (estimada) | 17 HRC | 17 HRC |
| Módulo de elasticidad | 190 – 210 GPa | 27 560 – 30 460 ksi |
| Coeficiente de Poisson | 0,27 – 0,30 | 0,27 – 0,30 |

### Estado normalizado o estirado en frío
| Propiedad | Rango | Unidad (SI/Imperial) |
| --- | --- | --- |
| Resistencia a la tracción, última | 590 – 760 MPa | 85 – 110 ksi |
| Límite elástico, 0,2 % | 480 – 590 MPa | 70 – 85 ksi |
| Elongación a la rotura (en 2 pulg) | 20 – 30 % | 20 – 30 % |
| Dureza Rockwell B | 90 – 96 HRB | 90 – 96 HRB |

### Tras temple y revenido (valores típicos orientativos)
La resistencia a la tracción puede oscilar entre 850 MPa y 1050 MPa (123 – 152 ksi) en función de la temperatura de revenido elegida, con elongaciones comprendidas típicamente entre 12 % y 18 %.

## Propiedades térmicas

| Propiedad | Condición | Métrico | Imperial |
| --- | --- | --- | --- |
| Conductividad térmica | 100 °C | 42,7 W/(m·K) | 296 BTU·pulg/(h·ft²·°F) |
| Coeficiente de dilatación térmica | 20 – 100 °C | ≈ 12,2 μm/(m·K) | ≈ 6,8 μpulg/(pulg·°F) |
| Calor específico | 20 °C | ≈ 460 J/(kg·K) | ≈ 0,11 BTU/(lb·°F) |

## Tratamientos térmicos

| Proceso | Temperatura | Enfriamiento / Detalle |
| --- | --- | --- |
| Normalizado | 870 – 925 °C (1600 – 1700 °F) | Aire tranquilo |
| Temple | 870 – 930 °C (1600 – 1700 °F) | Aceite |
| Revenido | 400 – 565 °C (750 – 1050 °F) | Según resistencia deseada; enfriamiento al aire |
| Recocido | 840 – 860 °C (1550 – 1580 °F) | Enfriamiento lento en horno |
| Forja | 955 – 1204 °C (1750 – 2200 °F) | Enfriamiento lento en ceniza o vermiculita |
| Trabajo en caliente | 815 – 1095 °C (1500 – 2000 °F) | Enfriamiento controlado |

## Soldadura y maquinabilidad
El acero 4130 puede soldarse por todos los procedimientos comerciales, siendo recomendable precalentar a 150 – 260 °C (300 – 500 °F) y aplicar tratamiento post‑soldadura para evitar grietas en frío. Su maquinabilidad, en estado recocido y estirado en frío, se sitúa en un 70 % tomando como referencia el acero AISI 1212 con índice 100 %. El mecanizado se dificulta a medida que aumenta la dureza tras el temple.

## Aplicaciones
Gracias a su excelente relación resistencia‑peso y buena tenacidad, el 4130 se emplea en sectores donde la confiabilidad estructural es prioritaria: componentes aeronáuticos (bancadas de motor, uniones soldadas), bastidores de bicicleta de alto rendimiento, jaulas de seguridad para competición, recipientes a presión para gases, tubos estructurales sin soldadura, engranajes, ejes y cigüeñales, así como piezas cementadas que requieren un núcleo tenaz.

## Materiales equivalentes

| Norma / Denominación | Equivalente |
| --- | --- |
| UNS | G41300 |
| DIN / EN | 1.7218 – 25CrMo4 |
| JIS | SCM430 |
| AFNOR | 25CD4 |
| BS | 708A25 / 708M25 |
| SS (Suecia) | 2225 |
| GOST | 30KhMA |

## Comparativa con materiales similares

| Característica | AISI 4130 | AISI 4140 | AISI 4340 |
| --- | --- | --- | --- |
| Contenido de carbono | 0,28 – 0,33 % | 0,38 – 0,43 % | 0,38 – 0,43 % |
| Elementos clave | Cr, Mo | Cr, Mo | Ni, Cr, Mo |
| Resistencia a la tracción (recocido) | ≈ 560 MPa | ≈ 655 MPa | ≈ 745 MPa |
| Soldabilidad | Excelente | Buena; requiere precalentamiento | Aceptable; precalentamiento y control estricto |
| Templabilidad | Media | Media-alta | Alta |
| Aplicaciones típicas | Tubos estructurales, aviación, bicicletas | Engranajes pesados, ejes, pernos de alta resistencia | Componentes aeronáuticos de sección gruesa, cigüeñales forjados |

## Preguntas frecuentes (FAQ)
1. **¿Cuál es la resistencia a la tracción máxima que puede alcanzar el 4130?** La resistencia a la tracción máxima puede superar los 1000 MPa (145 ksi) después de un temple en aceite seguido de un revenido por debajo de 400 °C, aunque la ductilidad se reduce significativamente.
2. **¿A qué temperatura se recomienda forjar el acero 4130?** La forja se realiza de forma óptima entre 955 °C y 1205 °C (1750 – 2200 °F), evitando trabajar por debajo de 845 °C (1550 °F) para prevenir agrietamiento.
3. **¿Qué dureza Brinell presenta en estado recocido?** En estado recocido presenta una dureza de aproximadamente 217 HB, lo que corresponde a 228 HV o 17 HRC según conversión.
4. **¿Cuál es el alargamiento típico después de un tratamiento de normalizado?** En condición normalizada y estirada en frío, el alargamiento sobre base de 50 mm se mantiene entre un 20 % y un 30 %.
5. **¿Qué temperatura de precalentamiento necesita antes de soldar?** Para espesores superiores a 6 mm se aconseja un precalentamiento de 150 – 260 °C (300 – 500 °F) con el fin de minimizar el riesgo de fisuración en frío.
6. **¿Cuál es el módulo de elasticidad promedio del 4130?** El módulo de elasticidad del 4130 se encuentra en el rango de 190 – 210 GPa (27 560 – 30 460 ksi), valor típico de los aceros al cromo‑molibdeno.

## Fuentes consultadas

- **azom.com**: https://www.azom.com/article.aspx?ArticleID=6742
- **engineeringtoolbox.com**: https://www.engineeringtoolbox.com/engineering-materials-properties-d_1225.html
- **steelnumber.com**: https://www.steelnumber.com/en/equivalent_steel_iron_eu.php?zname_id=11860
