Repository: sha5dow/mechdatum

File: src/content/docs/materials/steel-4140-properties.md
---
title: "Acero 4140 propiedades"
sidebar:
  label: "Acero 4140"
description: "Ficha tecnica: Acero 4140 propiedades"
keywords: ["4140 alloy steel properties specifications", "materials"]
category: "materials"
topic: "ferrous-metals"
subcategory: "alloy-steels"
skill: "material-properties"
launch_phase: 1
last_updated: "2026-07-21"
verified: true
---

## Composición química

El acero AISI 4140 contiene entre 0,38 y 0,43 % de carbono, junto con cromo y molibdeno como elementos de aleación principales.

| Elemento | Contenido (%) |
| --- | --- |
| Carbono, C | 0,380 – 0,430 |
| Cromo, Cr | 0,80 – 1,10 |
| Manganeso, Mn | 0,75 – 1,00 |
| Silicio, Si | 0,15 – 0,30 |
| Molibdeno, Mo | 0,15 – 0,25 |
| Fósforo, P (máx.) | 0,035 |
| Azufre, S (máx.) | 0,040 |
| Hierro, Fe | Balance |

## Propiedades físicas

La densidad del acero 4140 es de 7,85 g/cm³ (0,284 lb/pulg³) y su punto de fusión se sitúa alrededor de 1416 °C (2580 °F).

| Propiedad | Métrico | Imperial |
| --- | --- | --- |
| Densidad | 7,85 g/cm³ | 0,284 lb/pulg³ |
| Punto de fusión | 1416 °C | 2580 °F |

## Propiedades mecánicas

Las propiedades mecánicas del AISI 4140 varían significativamente según el estado de tratamiento térmico. A continuación se presentan los valores típicos en estado recocido y en estado bonificado (temple y revenido).

### Estado recocido (suministro)

| Propiedad | Métrico | Imperial |
| --- | --- | --- |
| Resistencia a la tracción (Rm) | 655 MPa | 95 000 psi |
| Límite elástico (Rp0,2) | 415 MPa | 60 200 psi |
| Alargamiento (rotura en 50 mm) | 25,7 % | 25,7 % |
| Dureza Brinell | 197 HB | 197 |
| Dureza Rockwell B (convertida) | 92 HRB | 92 |
| Módulo elástico | 190 – 210 GPa | 27,6 – 30,5 Msi |
| Coeficiente de Poisson | 0,27 – 0,30 | 0,27 – 0,30 |
| Maquinabilidad (base AISI 1212 = 100) | 65 % | 65 % |

### Temple y revenido (bonificado)

Los valores dependen de la sección transversal de la pieza. Se muestran datos para diámetros entre 16 y 40 mm (espesores de 8 a 20 mm).

| Propiedad | Métrico | Imperial |
| --- | --- | --- |
| Resistencia a la tracción (Rm) | 1000 – 1200 MPa | 145 – 174 ksi |
| Límite elástico (Rp0,2) mín. | 750 MPa | 109 ksi |
| Alargamiento (mín.) | 11 % | 11 % |
| Estricción (mín.) | 45 % | 45 % |
| Resiliencia (Charpy V, mín.) | 35 J | 26 ft·lbf |

Para secciones mayores (40 – 100 mm) la resistencia a la tracción se sitúa en 900 – 1100 MPa, con límite elástico mínimo de 650 MPa.

## Propiedades térmicas

El coeficiente de dilatación térmica del 4140 es de 12,2 µm/m·°C en el rango de 0 a 100 °C. La conductividad térmica a 100 °C alcanza 42,6 W/m·K (296 BTU·in/h·ft²·°F).

| Propiedad | Condición | Métrico | Imperial |
| --- | --- | --- | --- |
| Coef. expansión térmica | 0 – 100 °C | 12,2 µm/m·°C | 6,78 µPulg/pulg·°F |
| Conductividad térmica | @ 100 °C | 42,6 W/m·K | 296 BTU·in/h·ft²·°F |

## Tratamiento térmico

- **Austenización y temple**: Calentar a 845 °C (1550 °F) hasta homogeneización, enfriar en aceite. Así se obtiene la estructura martensítica de máxima dureza.
- **Revenido**: Realizar a una temperatura entre 200 y 650 °C según la dureza deseada; los revenidos bajos mantienen alta resistencia, los revenidos altos mejoran la tenacidad.
- **Normalizado**: Calentar a 913 °C (1675 °F) durante un período prolongado y enfriar al aire para refinar el grano y homogeneizar la microestructura.
- **Recocido**: Calentar a 872 °C (1600 °F), luego enfriar lentamente en el horno para ablandar el material y mejorar la maquinabilidad.

## Forja y conformado

- **Forja**: Temperatura de trabajo entre 926 y 1205 °C (1700 – 2200 °F). No forjar por debajo de 850 °C.
- **Trabajo en caliente**: Realizar entre 816 y 1038 °C (1500 – 1900 °F).
- **Trabajo en frío**: Solo en estado recocido; el 4140 es más duro que los aceros al carbono simples, por lo que requiere fuerzas mayores.

## Soldadura y mecanizado

**Soldadura**: Acepta todos los procesos convencionales (arco eléctrico, MIG/MAG, TIG). Si se suelda en estado templado es obligatorio un precalentamiento (200 – 300 °C) y un tratamiento posoldadura para evitar fisuración en frío.

**Mecanizado**: La maquinabilidad en estado recocido es buena (índice 65 % respecto al acero AISI 1212). Tras el temple y revenido a baja dureza se puede mecanizar con herramientas de carburo, aunque resulta más difícil que en estado recocido.

## Aplicaciones

- **Automoción e industria mecánica**: cigüeñales, ejes, engranajes, bielas, pernos, pasadores, tornillería de alta resistencia.
- **Petróleo y gas**: bridas, espárragos (ASTM A193 B7), válvulas, tuberías de alta presión.
- **Aeronáutica**: componentes estructurales como tubos para tren de aterrizaje y soportes críticos.
- **Armamento**: piezas de armas de fuego (por ejemplo, cañones de fusil y componentes de cierre).
- **Bicicletas y automovilismo deportivo**: cuadros y jaulas de seguridad (roll cages) gracias a su excelente relación resistencia/peso.

## Comparativa con aceros similares

| Propiedad | AISI 4140 | AISI 4130 | AISI 4340 |
| --- | --- | --- | --- |
| Carbono (%) | 0,38 – 0,43 | 0,28 – 0,33 | 0,38 – 0,43 |
| Aleación principal | Cr, Mo | Cr, Mo | Cr, Ni, Mo |
| Resistencia mecánica | Alta | Media‑alta | Muy alta |
| Tenacidad | Buena | Buena | Excelente |
| Soldabilidad | Requiere pre/post | Buena | Requiere pre/post |
| Aplicaciones típicas | Ejes, engranajes, pernos | Tubos aeronáuticos, jaulas | Componentes muy exigentes (aviación, ejes pesados) |

El acero 4140 ofrece un balance óptimo entre resistencia, tenacidad y coste, siendo más robusto que el 4130 pero más económico que el 4340.

## Designaciones equivalentes

| Norma / País | Designación |
| --- | --- |
| AISI / SAE | 4140 |
| UNS | G41400 |
| EN (Europa) | 42CrMo4 (1.7225) / 42CrMoS4 (1.7227) |
| DIN (Alemania) | 42CrMo4 |
| JIS (Japón) | SCM440 |
| BS (Reino Unido) | 708M40 |
| UNI (Italia) | 42CrMo4 |
| AFNOR (Francia) | 42CD4 |
| GOST (Rusia) | 38ChM |
| ASTM | A193 B7, A194 7/7M, A29, A322, A519, entre otras |

## Preguntas frecuentes (FAQ)

¿Cuál es la dureza típica del acero 4140 en estado recocido?  
La dureza Brinell del 4140 recocido es de 197 HB, equivalente a 92 HRB o 207 HV en escala Vickers.

¿Qué resistencia a la tracción alcanza el 4140 tras temple y revenido?  
En secciones de 16 a 40 mm se logra una resistencia a la tracción entre 1000 y 1200 MPa, con un límite elástico mínimo de 750 MPa.

¿Cuál es la temperatura de austenización para el temple del acero 4140?  
La temperatura recomendada es de 845 °C (1550 °F), seguida de un enfriamiento rápido en aceite.

¿Hasta qué temperatura mantiene el acero 4140 sus propiedades mecánicas?  
Se recomienda su uso hasta aproximadamente 400 °C; por encima de 500 °C la resistencia cae significativamente aunque aún se emplea con revenidos altos.

¿Qué índice de maquinabilidad tiene el 4140 en comparación con un acero de fácil mecanizado?  
En estado recocido posee un índice del 65 %, tomando como referencia el acero AISI 1212 con índice 100 %.

¿Cuál es la energía de impacto mínima que garantiza el 4140 bonificado?  
Según la sección, se exige un mínimo de 35 J (26 ft·lbf) en ensayo Charpy con entalle en V para diámetros superiores a 16 mm.

## Fuentes consultadas

- **azom.com**: https://www.azom.com/article.aspx?ArticleID=6769
- **engineeringtoolbox.com**: https://www.engineeringtoolbox.com/compositions-steel-d_1494.html
- **steelnumber.com**: https://www.steelnumber.com/en/equivalent_steel_iron_eu.php?zname_id=371

File: src/content/docs/materials/steel-4340-properties.md
---
title: "Acero 4340 propiedades"
sidebar:
  label: "Acero 4340"
description: "Ficha tecnica: Acero 4340 propiedades"
keywords: ["4340 alloy steel properties specifications", "materials"]
category: "materials"
topic: "ferrous-metals"
subcategory: "alloy-steels"
skill: "material-properties"
launch_phase: 1
last_updated: "2026-07-21"
verified: true
---

El acero AISI 4340 es un acero de baja aleación con un contenido de carbono de entre 0.37 % y 0.43 % que, mediante tratamiento térmico, alcanza altos niveles de resistencia y tenacidad. Se clasifica como un acero al cromo-níquel-molibdeno y se suministra normalmente en estado bonificado o recocido. Su capacidad de templar en secciones gruesas lo convierte en una opción frecuente para piezas estructurales sometidas a esfuerzos elevados y fatiga.

## Composición química
El acero 4340 contiene aproximadamente 0.40 % de carbono y se caracteriza por la presencia de níquel (1.65‑2.00 %), cromo (0.70‑0.90 %) y molibdeno (0.20‑0.30 %). La tabla siguiente recoge los intervalos típicos de composición, con los límites de fósforo y azufre correspondientes a la especificación de grado aeronáutico.

| Elemento | Mínimo (%) | Máximo (%) |
|----------|------------|------------|
| Hierro, Fe | 95.10 | 96.27 |
| Níquel, Ni | 1.65 | 2.00 |
| Cromo, Cr | 0.70 | 0.90 |
| Manganeso, Mn | 0.65 | 0.90 |
| Carbono, C | 0.38 | 0.43 |
| Molibdeno, Mo | 0.20 | 0.30 |
| Silicio, Si | 0.15 | 0.35 |
| Azufre, S | — | 0.010 |
| Fósforo, P | — | 0.010 |

En calidades comerciales de construcción mecánica (ASTM A29) los contenidos máximos de P y S pueden llegar hasta 0.035 % y 0.040 % respectivamente.

## Propiedades físicas
La densidad del acero 4340 es de 7.85 g/cm³ (0.284 lb/in³) y su punto de fusión se sitúa en 1427 °C (2600 °F). Estos valores, junto con otras constantes físicas, se presentan a continuación.

| Propiedad | Sistema Métrico | Sistema Imperial |
|----------------|------------------|------------------|
| Densidad | 7.85 g/cm³ | 0.284 lb/in³ |
| Punto de fusión | 1427 °C | 2600 °F |

## Propiedades mecánicas
En estado recocido el acero 4340 presenta una resistencia a la tracción de 745 MPa (108 ksi) y puede superar los 1960 MPa (284 ksi) tras temple y revenido a baja temperatura. La tabla siguiente resume las propiedades mecánicas representativas para las condiciones de suministro y de tratamiento térmico más habituales.

| Condición | Resistencia a la tracción [MPa / ksi] | Límite elástico [MPa / ksi] | Elongación en 50 mm [%] | Reducción de área [%] | Dureza Brinell [HB] | Dureza Rockwell [HRC] |
|-----------|--------------------------------------|-----------------------------|-------------------------|-----------------------|---------------------|-----------------------|
| Recocido (844 °C, enf. horno) | 745 / 108 | 470 / 68.2 | 22 | 50 | 217 | 17 |
| Temple en aceite + revenido 425 °C | 1965 / 285 | 1725 / 250 | 11 | 45 | — | 53 |
| Temple en aceite + revenido 540 °C | 1240 / 180 | 1100 / 160 | 14 | 50 | 380 | 38 |
| Temple en aceite + revenido 650 °C | 1000 / 145 | 850 / 123 | 20 | 55 | 300 | 28 |

Las constantes elásticas son prácticamente independientes del estado de tratamiento:

- Módulo de elasticidad: 190‑210 GPa (27.6‑30.5 Msi)
- Coeficiente de Poisson: 0.27‑0.30
- Módulo de cortadura: 80 GPa (11.6 Msi)
- Módulo de compresibilidad: 140 GPa (20.3 Msi)

## Propiedades térmicas
El coeficiente de dilatación térmica lineal a 20 °C es 12.3 µm/m·°C (6.83 µin/in·°F) tras temple en aceite y revenido a 600 °C. La conductividad térmica y el calor específico se reflejan en la tabla.

| Propiedad | Métrico | Imperial |
|---------|---------|----------|
| Coeficiente de dilatación térmica (20 °C, temple + revenido 600 °C) | 12.3 µm/m·°C | 6.83 µin/in·°F |
| Conductividad térmica (típica en aceros) | 44.5 W/m·K | 309 BTU·in/hr·ft²·°F |

## Tratamiento térmico
Los tratamientos térmicos del acero 4340 incluyen austenización a 816‑857 °C, temple en aceite y revenido entre 205 °C y 649 °C. Los parámetros recomendados para cada etapa son:

- **Forja**: 982‑1121 °C (1800‑2050 °F); enfriar lentamente después de forjar.
- **Recocido**: calentar a 844 °C (1550 °F), mantener y enfriar en horno.
- **Normalizado**: 844‑899 °C (1550‑1650 °F), enfriamiento al aire.
- **Austinización para temple**: 816‑857 °C (1500‑1575 °F).
- **Medio de temple**: aceite; en secciones delgadas puede usarse agua, aunque aumenta el riesgo de distorsión y fisuración.
- **Revenido**: seleccionar entre 205 °C (400 °F) para máxima resistencia y 649 °C (1200 °F) para máxima tenacidad. Mantener al menos 1 h por pulgada de espesor.

## Soldadura
El acero 4340 tiene una soldabilidad aceptable si se precalienta a 200‑300 °C y se realiza un tratamiento post‑soldadura de alivio de tensiones a temperaturas próximas a 600 °C. Se recomienda aporte de material de bajo hidrógeno (por ejemplo electrodos E12018 o AWS ER80S‑B2) y, siempre que sea posible, aplicar un recocido de normalizado después de soldar para restaurar la microestructura de la zona afectada térmicamente.

## Mecanizado
La maquinabilidad del acero 4340 en estado recocido y estirado en frío se califica como 57 %, tomando como referencia 100 % para el acero de fácil mecanizado AISI 1212. Esta baja maquinabilidad exige velocidades de corte reducidas, refrigeración abundante y el empleo de herramientas de carburo metálico o acero rápido con recubrimientos avanzados.

## Aplicaciones
Por su capacidad de temple profundo y alta resistencia, el acero 4340 se emplea en componentes como ejes de transmisión de hasta 500 mm de diámetro, pernos estructurales de clase 12.9 y trenes de aterrizaje de aeronaves. Se encuentra habitualmente en los siguientes sectores:

- Aeronáutica: soportes estructurales, bielas, bulkheads.
- Automoción y vehículos pesados: cigüeñales, palieres, engranajes de caja de cambios.
- Petróleo y gas: árboles de Navidad submarinos, bridas, ejes de bombas.
- Maquinaria pesada: ejes de molinos, mandrinos de laminación, portamatrices.

## Designaciones equivalentes
El acero AISI 4340 tiene como equivalente europeo más cercano el 34CrNiMo6 (EN 1.6582) y una amplia gama de designaciones internacionales.

| Norma / País | Designación |
|--------------|-------------|
| AISI / SAE (EE.UU.) | 4340 |
| UNS (EE.UU.) | G43400 |
| EN (Europa) | 34CrNiMo6 (1.6582) |
| DIN (Alemania) | 34CrNiMo6 |
| JIS (Japón) | SNCM447 |
| AFNOR (Francia) | 35NCD6 |
| BS (Reino Unido) | 817M40 |
| GOST (Rusia) | 40KHN2MA |
| ASTM | A29, A322, A331, A519, A646, A711 (entre otras) |
| AMS | 6359, 6409, 6414, 6415, 6454 |

## Comparativa con aceros similares
Frente al acero 4140, el 4340 incluye un 1.65‑2.00 % de níquel, lo que le confiere mayor tenacidad y templabilidad, alcanzando resistencias superiores a 1960 MPa en contraste con los aproximadamente 1500 MPa del 4140 en condiciones similares. La tabla siguiente contrasta algunas características clave de tres aceros de referencia.

| Propiedad | AISI 4130 | AISI 4140 | AISI 4340 |
|-----------|-----------|-----------|-----------|
| Carbono típico (%) | 0.30 | 0.40 | 0.40 |
| Aleantes principales | Cr, Mo | Cr, Mo | Cr, Ni, Mo |
| Níquel (%) | — | — | 1.65‑2.00 |
| Resistencia máx. alcanzable (MPa) | ~1300 | ~1500 | >1960 |
| Tenacidad a baja temperatura | Baja | Media | Alta |
| Diámetro de temple crítico (pulgadas) | ~1.5 | ~2.5 | ~4.0 |

El 4340 suele elegirse cuando la pieza va a estar sometida a altos niveles de fatiga, impacto o grandes secciones que requieran propiedades homogéneas en el núcleo.

## Preguntas frecuentes (FAQ)

### ¿Cuál es la composición química del acero 4340?
Contiene 0.38‑0.43 % de carbono, 0.65‑0.90 % de manganeso, 0.70‑0.90 % de cromo, 1.65‑2.00 % de níquel, 0.20‑0.30 % de molibdeno, 0.15‑0.35 % de silicio y el resto hierro.

### ¿Cuál es la resistencia a la tracción máxima que puede alcanzar el acero 4340?
Supera los 1960 MPa (285 ksi) cuando se templa en aceite desde 845 °C y se reviene a unos 425 °C.

### ¿Qué dureza máxima se puede obtener en el acero 4340?
Alcanza hasta 53 HRC (aproximadamente 560 HB) en estado de temple y revenido bajo, aunque la dureza se reduce al aumentar la temperatura de revenido.

### ¿Cuál es el equivalente europeo del acero 4340?
El grado 34CrNiMo6 (EN 1.6582) es el equivalente normalizado más próximo.

### ¿Cuál es la maquinabilidad del acero 4340 en estado recocido?
En estado recocido y estirado en frío su maquinabilidad es del 57 % en comparación con el acero AISI 1212, que se toma como referencia 100 %.

### ¿A qué temperatura funde el acero 4340?
Su punto de fusión se sitúa alrededor de 1427 °C (2600 °F).

## Fuentes consultadas

- **azom.com**: https://www.azom.com/article.aspx?ArticleID=6772
- **engineeringtoolbox.com**: https://www.engineeringtoolbox.com/aisi-sae-steel-numbering-system-d_1449.html
- **steelnumber.com**: https://www.steelnumber.com/en/equivalent_steel_iron_eu.php?zname_id=402

File: src/content/docs/materials/steel-8620-properties.md
---
title: "Acero 8620 propiedades"
sidebar:
  label: "Acero 8620"
description: "Ficha tecnica: Acero 8620 propiedades"
keywords: ["8620 alloy steel properties specifications", "materials"]
category: "materials"
topic: "ferrous-metals"
subcategory: "alloy-steels"
skill: "material-properties"
launch_phase: 1
last_updated: "2026-07-21"
verified: true
---

El acero AISI 8620 es un acero aleado al níquel-cromo-molibdeno de baja templabilidad, formulado principalmente para cementación. Combina una excelente tenacidad en el núcleo con una elevada dureza superficial tras el tratamiento termoquímico, lo que lo convierte en una opción estándar para componentes que requieren resistencia al desgaste superficial y alta ductilidad interna. Su versatilidad en procesos de forja, mecanizado y temple lo posiciona como un material de referencia en las industrias automotriz, agrícola y de maquinaria.

## Composición química

El acero 8620 presenta una composición química controlada, con un contenido de carbono entre 0.18 % y 0.23 % que facilita la difusión de carbono durante la cementación y proporciona un núcleo tenaz tras el temple. Los elementos de aleación como el níquel, cromo y molibdeno incrementan la templabilidad y la resistencia mecánica del conjunto. La tabla siguiente especifica los rangos composicionales normalizados para este grado.

| Elemento | Contenido (%) |
| --- | --- |
| Hierro, Fe | 96.895 – 98.02 |
| Manganeso, Mn | 0.700 – 0.900 |
| Níquel, Ni | 0.400 – 0.700 |
| Cromo, Cr | 0.400 – 0.600 |
| Carbono, C | 0.180 – 0.230 |
| Silicio, Si | 0.150 – 0.350 |
| Molibdeno, Mo | 0.150 – 0.250 |
| Azufre, S | ≤ 0.0400 |
| Fósforo, P | ≤ 0.0350 |

## Propiedades físicas

La densidad del acero 8620 es de 7.85 g/cm³ (0.284 lb/in³). Las propiedades físicas de esta aleación son consistentes con las de otros aceros de baja aleación. El módulo de elasticidad se sitúa típicamente entre 190 GPa y 210 GPa, mientras que el coeficiente de Poisson varía entre 0.27 y 0.30.

| Propiedad | Sistema Métrico | Sistema Imperial |
| --- | --- | --- |
| Densidad | 7.85 g/cm³ | 0.284 lb/in³ |
| Módulo de elasticidad | 190 – 210 GPa | 27 557 – 30 458 ksi |
| Módulo volumétrico (típico para acero) | 140 GPa | 20 300 ksi |
| Módulo de cizalladura (típico para acero) | 80 GPa | 11 600 ksi |
| Coeficiente de Poisson | 0.27 – 0.30 | 0.27 – 0.30 |

## Propiedades mecánicas en estado recocido

En condición de recocido, el acero 8620 alcanza una resistencia a la tracción de 530 MPa (76 900 psi) y un límite elástico de 385 MPa (55 800 psi). La maquinabilidad en este estado, comparada con el acero AISI 1212 como referencia de 100 %, se evalúa en un 65 %.

| Propiedad | Sistema Métrico | Sistema Imperial |
| --- | --- | --- |
| Resistencia a la tracción | 530 MPa | 76 900 psi |
| Límite elástico | 385 MPa | 55 800 psi |
| Dureza Brinell | 149 | 149 |
| Dureza Rockwell B (convertida de Brinell) | 80 | 80 |
| Resistencia al impacto Izod | 115 J | 84.8 ft·lb |
| Maquinabilidad (referencia AISI 1212 = 100 %) | 65 | 65 |

## Propiedades mecánicas en estado bonificado

Tras un tratamiento de temple en aceite desde aproximadamente 845 °C y revenido a baja temperatura, el acero 8620 puede desarrollar una resistencia a la tracción superior a 800 MPa en secciones pequeñas. Las propiedades finales dependen de la temperatura de revenido y de la geometría de la pieza, pero generalmente se busca un equilibrio entre alta resistencia y buena tenacidad.

| Propiedad | Sistema Métrico | Sistema Imperial |
| --- | --- | --- |
| Resistencia a la tracción (temple y revenido) | 780 – 930 MPa | 113 000 – 135 000 psi |
| Límite elástico (temple y revenido) | 570 – 710 MPa | 82 700 – 103 000 psi |
| Dureza Rockwell C (núcleo, estimado) | 25 – 38 HRC | 25 – 38 HRC |
| Alargamiento (en 50 mm) | 18 – 22 % | 18 – 22 % |

## Propiedades mecánicas en estado cementado y templado

El acero 8620 está diseñado para ser cementado. Tras un ciclo de cementación a 925 °C, temple directo o re-temple desde 845 °C y revenido entre 150 °C y 200 °C, la dureza superficial alcanza típicamente 60 HRC, mientras que el núcleo mantiene valores entre 25 HRC y 35 HRC. Esta combinación proporciona la máxima resistencia al desgaste en la superficie con una excelente resistencia a la fatiga por flexión.

| Propiedad | Sistema Métrico | Sistema Imperial |
| --- | --- | --- |
| Dureza superficial (cementada) | 58 – 62 HRC | 58 – 62 HRC |
| Dureza del núcleo (cementado y templado) | 25 – 35 HRC | 25 – 35 HRC |
| Profundidad efectiva de capa (típica) | 0.5 – 1.5 mm | 0.020 – 0.060 in |

## Propiedades térmicas

La conductividad térmica del acero AISI 8620 es de 46.6 W/m·K (323 BTU·in/h·ft²·°F). Esta propiedad es relevante para el diseño de ciclos de tratamiento térmico y para el comportamiento en servicio de componentes sometidos a gradientes térmicos.

| Propiedad | Sistema Métrico | Sistema Imperial |
| --- | --- | --- |
| Conductividad térmica | 46.6 W/m·K | 323 BTU·in/h·ft²·°F |
| Calor específico (típico para acero) | ~ 475 J/kg·K | ~ 0.114 BTU/lb·°F |

## Designaciones equivalentes

El acero AISI 8620 se comercializa bajo un amplio abanico de normas internacionales, lo que asegura su intercambiabilidad en proyectos globales. Las equivalencias más comunes incluyen las especificaciones de las series AMS, ASTM y las denominaciones europeas y japonesas.

| Norma / Especificación | Designación |
| --- | --- |
| AISI / SAE | 8620 |
| UNS | G86200 |
| ASTM | A29, A322, A506, A507, A519, A829 |
| AMS | 6274, 6276, 6277, 6375 |
| DIN | 1.6523 / 21NiCrMo2 |
| AFNOR | 20 NCD 2 / 22 NCD 2 |
| JIS | SNCM 21 / SNCM 21 H |
| BS | 805 H 20 / 805 M 20 |

## Aplicaciones

El acero 8620 se utiliza predominantemente para piezas cementadas que operan bajo ciclos de carga elevados y requieren una superficie resistente al desgaste. Su balance de propiedades lo hace idóneo para componentes de transmisión mecánica.

Entre sus aplicaciones más frecuentes se encuentran piñonería y engranajes de caja de cambios, cigüeñales y árboles de levas, pasadores y bujes de cadenas, ejes estriados y crucetas, dedos de cambios y componentes de dirección, así como piezas forjadas y maquinadas para los sectores de maquinaria pesada, equipamiento agrícola y construcción.

## Comparativa con materiales similares

Frente a otros aceros de cementación de grado inferior como el AISI 8620H, la variante estándar ofrece un rango composicional más restringido que garantiza una respuesta al temple más predecible. En comparación con aceros al cromo-manganeso como el 5115, el 8620 aporta una mayor tenacidad en el núcleo gracias a la presencia de níquel. Respecto a aleaciones de mayor templabilidad como el AISI 4320, el 8620 resulta una alternativa más económica manteniendo prestaciones suficientes para la mayoría de aplicaciones de media exigencia. Si se compara con aceros de temple total como el AISI 4140, el 8620 se diferencia por su capacidad para ser cementado, logrando superficies mucho más duras sin sacrificar la ductilidad del centro.

## Preguntas frecuentes (FAQ)

### ¿Cuál es la dureza superficial máxima que se puede obtener cementando el acero 8620?
La dureza superficial máxima tras cementación y revenido bajo se sitúa entre 58 HRC y 62 HRC cuando la capa alcanza un contenido de carbono eutectoide.

### ¿Qué temperatura de revenido se recomienda para obtener una resistencia a la tracción de 800 MPa en el núcleo?
Un revenido entre 150 °C y 200 °C después del temple permite obtener resistencias a la tracción en el núcleo cercanas a 800 MPa en piezas cementadas.

### ¿Cuánto carbono absorbe la superficie del acero 8620 durante una cementación estándar?
Durante la fase de cementación a 925 °C con potencial de carbono controlado, la superficie absorbe aproximadamente entre 0.80 % y 1.00 % de carbono.

### ¿Cuál es la diferencia de dureza entre la capa cementada y el núcleo en un engranaje tratado?
La capa cementada alcanza típicamente 60 HRC, mientras que el núcleo se mantiene entre 25 HRC y 35 HRC, lo que supone una diferencia de hasta 35 puntos Rockwell C.

### ¿Qué profundidad de capa cementada se especifica en aplicaciones de piñonería para automoción?
La profundidad efectiva de capa comúnmente especificada para piñones de transmisión oscila entre 0.5 mm y 1.5 mm, dependiendo del módulo del engranaje.

### ¿Cuál es la ventaja de usar 8620 frente a un acero al carbono simple para piezas de desgaste?
El acero 8620 desarrolla una dureza superficial superior a 58 HRC tras el tratamiento, duplicando la resistencia al desgaste de un acero al carbono cementado simple, que raramente supera los 45 HRC efectivos en servicio.

## Fuentes consultadas

- **azom.com**: https://www.azom.com/article.aspx?ArticleID=6754
- **engineeringtoolbox.com**: https://www.engineeringtoolbox.com/engineering-materials-properties-d_1225.html
- **steelnumber.com**: https://www.steelnumber.com/en/equivalent_alloy_eu.php?zname_id=1384

File: src/content/docs/materials/thermal-conductivity-materials.md
---
title: "Conductividad térmica de materiales"
sidebar:
  label: "Conductividad térmica de materiales"
description: "Ficha tecnica: Conductividad térmica de materiales"
keywords: ["thermal conductivity metals polymers comparison", "materials"]
category: "materials"
topic: "cross-reference"
subcategory: "thermal-conductivity"
skill: "material-data-comparison"
launch_phase: 1
last_updated: "2026-07-25"
verified: true
---
La conductividad térmica de los materiales es la propiedad que determina su capacidad para transferir calor por conducción. En estado estacionario, los metales puros como el cobre alcanzan valores de **401 W/(m·K) / 231,8 BTU/(h·ft·°F)** a 0 °C / 32 °F, mientras que los polímeros sin relleno raramente superan los **0,2 W/(m·K) / 0,116 BTU/(h·ft·°F)**. Esta diferencia de hasta tres órdenes de magnitud ha impulsado el desarrollo de materiales compuestos de matriz polimérica con aditivos de alta conductividad, capaces de alcanzar entre **1 y 20 W/(m·K) / 0,58 y 11,6 BTU/(h·ft·°F)**.

## Composición química

La composición de los materiales conductores térmicos varía drásticamente según la familia. Los metales conductores suelen ser elementos puros o aleaciones con una estructura cristalina que favorece la movilidad de los electrones. Los compuestos poliméricos conductores están formados por una matriz termoplástica o termoestable y una fase dispersa de partículas altamente conductoras.

| Material | Componente mayoritario | Aditivo / alcante | Contenido típico de aditivo |
| --- | --- | --- | --- |
| Cobre electrolítico (ETP) | Cu ≥ 99.9% | Oxígeno ≤ 0.05% | <0.05% en masa |
| Aluminio 3003 | Al 96.8–99% | Mn 1.0–1.5%, Cu 0.05–0.2% | 1–2% en masa |
| Acero inoxidable 304 | Fe 66–74% (balance) | Cr 18–20%, Ni 8–10.5% | 26–30% en masa |
| Polímero con partículas HC (Al₂O₃) | Polietileno (PE) / Nylon | Alúmina (Al₂O₃) | 30–60% vol. / 30–60% vol. |
| Polímero con partículas HC (Grafito) | Polipropileno (PP) | Grafito | 40–70% vol. / 40–70% vol. |
| Polímero con nanotubos de carbono | Epoxi | CNTs | 1–10% vol. / 1–10% vol. |

## Propiedades mecánicas por estado de tratamiento

Las propiedades mecánicas dependen del estado metalúrgico o del curado en el caso de los polímeros. La tabla siguiente recoge valores representativos para materiales seleccionados en las condiciones más comunes de suministro.

| Material | Estado / Tratamiento | Límite elástico (MPa / ksi) | Resistencia a la tracción (MPa / ksi) | Módulo elástico (GPa / Msi) | Alargamiento (%) |
| --- | --- | --- | --- | --- | --- |
| Cobre ETP | Recocido | 69 / 10.0 | 220 / 31.9 | 115 / 16.7 | 45 |
| Cobre ETP | Laminado en frío (H04) | 310 / 45.0 | 345 / 50.0 | 117 / 17.0 | 12 |
| Aluminio 3003 | Recocido (O) | 41 / 5.95 | 110 / 15.9 | 69 / 10.0 | 30 |
| Aluminio 3003 | Laminado (H14) | 145 / 21.0 | 150 / 21.8 | 69 / 10.0 | 16 |
| Acero inoxidable 304 | Recocido | 215 / 31.2 | 505 / 73.2 | 193 / 28.0 | 70 |
| Compuesto PP + 40% grafito | Moldeo por inyección | 35 / 5.08 | 45 / 6.53 | 8.5 / 1.23 | 3 |
| Compuesto Epoxi + 5% CNT | Curado | – | 65 / 9.43 | 12 / 1.74 | 1.5 |

## Propiedades físicas

La densidad y el coeficiente de expansión térmica (CTE) son parámetros críticos en aplicaciones donde se requiere disipación de calor y bajo peso simultáneamente.

| Material | Densidad a 20 °C (kg/m³ / lb/ft³) | CTE 20-100 °C (10⁻⁶/°C / 10⁻⁶/°F) | Calor específico (J/(kg·K) / BTU/(lb·°F)) |
| --- | --- | --- | --- |
| Cobre ETP | 8960 / 559.3 | 17.0 / 9.44 | 385 / 0.0920 |
| Aluminio 3003 | 2730 / 170.4 | 23.6 / 13.1 | 893 / 0.213 |
| Acero inoxidable 304 | 8000 / 499.4 | 17.3 / 9.61 | 500 / 0.119 |
| Polipropileno sin relleno | 905 / 56.5 | 100 / 55.6 | 1925 / 0.460 |
| Compuesto PP + 40% grafito | 1350 / 84.3 | 35 / 19.4 | 1250 / 0.299 |
| Compuesto Epoxi + 5% CNT | 1180 / 73.7 | 25 / 13.9 | 1050 / 0.251 |

## Propiedades térmicas

La conductividad térmica (k) se define a través de la ley de Fourier para conducción unidimensional en estado estacionario:

> **q = –k · (dT/dx)**

Donde **q** es el flujo de calor por unidad de área (W/m²), **k** la conductividad térmica (W/(m·K)) y **dT/dx** el gradiente de temperatura (K/m). Los valores de **k** para materiales seleccionados se presentan en la tabla siguiente.

| Material | Temperatura (°C / °F) | Conductividad térmica k (W/(m·K) / BTU/(h·ft·°F)) |
| --- | --- | --- |
| Cobre (ETP) | 0–25 / 32–77 | 391 / 225.9 |
| Aluminio (puro) | 0–25 / 32–77 | 236 / 136.3 |
| Aluminio 3003 | 0–25 / 32–77 | 190 / 109.8 |
| Hierro forjado | 0–25 / 32–77 | 59 / 34.1 |
| Acero inoxidable 304 | 20 / 68 | 14.4 / 8.32 |
| Acero carbono 0.5% C | 20 / 68 | 54 / 31.2 |
| Polietileno (PE) sin relleno | 20 / 68 | 0.35 / 0.202 |
| Poliamida (Nylon 6) sin relleno | 20 / 68 | 0.25 / 0.144 |
| Compuesto PE + 50% Al₂O₃ | 20 / 68 | 2.1 / 1.21 |
| Compuesto PP + 60% grafito | 20 / 68 | 12 / 6.93 |
| Compuesto Epoxi + 5% CNT | 20 / 68 | 8 / 4.62 |

## Aplicaciones por industria

Los materiales con alta conductividad térmica se seleccionan en función del equilibrio entre prestaciones térmicas, peso y costo.

| Industria | Componentes típicos | Materiales preferentes |
| --- | --- | --- |
| Electrónica y semiconductores | Disipadores de calor, encapsulados de chips, IGBTs, LED | Cobre, aluminio, compuestos poliméricos con grafito |
| Automoción | Bandejas de baterías, carcasas de motor, sensores | Aluminio, compuestos de poliamida con carga cerámica |
| Aeroespacial | Radiadores de satélite, estructuras de paneles solares | Aleaciones de aluminio-litio, compuestos epoxi-CNT |
| Electrodomésticos | Intercambiadores de calor, moldes de inyección | Cobre, aceros al carbono |
| Energía | Tubos de caldera, colectores solares | Acero inoxidable, aluminio revestido |
| Equipos de protección | Cascos, escudos térmicos portátiles | Compuestos de polipropileno con grafito |

## Comparativa con materiales similares

Frente a los metales clásicos, los compuestos poliméricos conductores ofrecen menor densidad, mejor resistencia química y mayor flexibilidad de diseño, aunque con una conductividad térmica aún inferior. La tabla siguiente resume los atributos clave.

| Material | Conductividad típica (W/(m·K) / BTU/(h·ft·°F)) | Densidad (kg/m³ / lb/ft³) | Resistencia a la corrosión | Costo relativo |
| --- | --- | --- | --- | --- |
| Cobre | 391 / 225.9 | 8960 / 559.3 | Media (se oxida) | Alto |
| Aluminio | 236 / 136.3 | 2730 / 170.4 | Buena (capa de alúmina) | Medio |
| Acero inoxidable 304 | 14.4 / 8.32 | 8000 / 499.4 | Excelente | Medio |
| Polímero sin relleno | 0.2–0.4 / 0.12–0.23 | 900–1200 / 56–75 | Excelente | Bajo |
| Compuesto polímero con carga conductora | 2–20 / 1.2–11.6 | 1100–1500 / 69–94 | Buena | Medio-Bajo |

## Fuentes consultadas

- **azom.com**: https://www.azom.com/article.aspx?ArticleID=21382
- **engineeringtoolbox.com**: https://www.engineeringtoolbox.com/thermal-conductivity-metals-d_858.html

File: src/content/docs/materials/titanium-ti6al4v.md
---
title: "Titanio Ti-6Al-4V"
sidebar:
  label: "Titanio Ti-6Al-4V"
description: "Ficha tecnica: Titanio Ti-6Al-4V"
keywords: ["Ti-6Al-4V titanium alloy properties specifications", "materials"]
category: "materials"
topic: "non-ferrous-metals"
subcategory: "titaniums"
skill: "material-properties"
launch_phase: 1
last_updated: "2026-07-21"
verified: true
---

## Designación y clasificación
La aleación de titanio Ti-6Al-4V, conocida comercialmente como ASTM Grado 5 o UNS R56400, representa más del 50% del titanio utilizado en la industria debido a su equilibrio óptimo entre resistencia, peso y resistencia a la corrosión.

| Designación | Normativa | Denominaciones comunes |
| --- | --- | --- |
| Ti-6Al-4V | ASTM B348, B381 | Grado 5, TC4, Ti64 |
| UNS R56400 | AMS 4928, AMS 4965 | Aleación alfa-beta de titanio |

## Composición química
La composición nominal contiene un 6% de aluminio (estabilizador de fase α) y 4% de vanadio (estabilizador de fase β), con titanio como balance e impurezas controladas para asegurar ductilidad.

| Elemento | Al | V | Fe (máx.) | O (máx.) | C (máx.) | N (máx.) | H (máx.) | Ti |
| --- | --- | --- | --- | --- | --- | --- | --- | --- |
| % en peso (min.–máx.) | 5.5–6.75 | 3.5–4.5 | 0.30 | 0.20 | 0.08 | 0.05 | 0.015 | Balance |

## Propiedades mecánicas por estado de tratamiento
En estado recocido de fábrica (mill anneal), la resistencia a la tracción parte de 900 MPa y se eleva hasta 1 200 MPa tras solubilización y envejecimiento (STA), con un aumento notable del límite elástico por encima de 1000 MPa.

| Propiedad | Recocido (typical) | Solubilizado y envejecido (STA) |
| --- | --- | --- |
| Resistencia a la tracción (MPa) | 900 – 1 000 | 1 100 – 1 200 |
| Límite elástico (0.2%) (MPa) | 828 – 950 | 970 – 1 100 |
| Alargamiento en 50 mm (%) | 10 – 18 | 5 – 10 |
| Módulo de elasticidad (GPa) | 110 – 114 | 110 – 114 |
| Dureza Rockwell C (HRC) | 32 – 36 | 38 – 44 |

## Propiedades físicas
La densidad es de solo 4.43 g/cm³, alrededor de un 45 % inferior a la del acero inoxidable, lo que proporciona una excelente resistencia específica.

| Propiedad | Valor (SI) | Valor (Imperial) |
| --- | --- | --- |
| Densidad | 4.43 – 4.51 g/cm³ | 276 – 282 lb/ft³ |
| Módulo volumétrico (K) | 96.8 – 153 GPa | 14.0 – 22.2 × 10⁶ psi |
| Coeficiente de Poisson | 0.31 – 0.37 | 0.31 – 0.37 |
| Tenacidad a la fractura (Kᵢc) | 84 – 107 MPa·m¹/² | 76 – 97 ksi·in¹/² |

## Propiedades térmicas
La conductividad térmica a temperatura ambiente es de apenas 7.1 W/m·K, unas diez veces menor que la del aluminio, lo que exige refrigeración intensiva durante el mecanizado.

| Propiedad | Valor (SI) | Valor (Imperial) |
| --- | --- | --- |
| Punto de fusión | 1 878 – 1 933 K (1 605 – 1 660 °C) | 2 921 – 3 020 °F |
| Calor específico (Cp) | 553 – 570 J/kg·K | 0.43 – 0.44 BTU/lb·°F |
| Conductividad térmica (k) | 7.1 – 7.3 W/m·K | 4.1 – 4.2 BTU·ft/h·ft²·°F |
| Coeficiente de expansión térmica (α) | 8.7 – 9.1 × 10⁻⁶ /K | 15.7 – 16.4 × 10⁻⁶ /°F |
| Temperatura máxima de servicio* | 620 – 690 K (347 – 417 °C) | 656 – 782 °F |

*Para mantener la resistencia mecánica en aplicaciones estructurales.

## Resistencia a la corrosión
En exposición a agua de mar y ambientes marinos, el Ti-6Al-4V obtiene la calificación máxima de 5/5, equivalente a una inmunidad prácticamente total frente a la corrosión.

| Medio | Resistencia (1=pobre, 5=excelente) |
| --- | --- |
| Agua dulce | 5 |
| Agua de mar | 5 |
| Ácidos débiles / Álcalis débiles | 5 |
| Disolventes orgánicos | 5 |
| Oxidación a 500 °C | 4 |
| Ácidos fuertes | 4 |
| Desgaste | 3 |

## Soldabilidad, maquinabilidad y tratamientos térmicos
La baja conductividad térmica y la alta resistencia limitan las velocidades de corte a 30 – 60 m/min con herramientas de carburo, aunque la aleación es soldable por fusión con gas inerte (TIG/GTAW) si se protege la zona de soldadura contra la contaminación atmosférica.

| Tratamiento | Temperatura | Enfriamiento | Objetivo |
| --- | --- | --- | --- |
| Recocido de fábrica (mill anneal) | 700 – 785 °C (1–2 h) | Aire | Microestructura equiaxial α-β |
| Duplex anneal | 900 – 950 °C (1 h) + 540 °C (8 h) | Aire | Ductilidad y tenacidad mejorada |
| Solubilización | 940 – 970 °C (1 h) | Temple en agua/aceite | Máxima respuesta al envejecimiento |
| Envejecimiento (STA) | 480 – 600 °C (4–8 h) | Aire | Alta resistencia mecánica |

## Aplicaciones por industria
Más del 15 % del peso estructural del Boeing 787 es titanio, mayoritariamente Ti-6Al-4V, presente en componentes críticos como trenes de aterrizaje, uniones ala-fuselaje y álabes de compresores.

| Industria | Aplicaciones típicas |
| --- | --- |
| Aeroespacial | Estructuras de células de aeronaves, álabes y discos de motor, sujetadores |
| Médica | Prótesis articulares (cadera, rodilla), implantes dentales, tornillos óseos |
| Automoción | Componentes de motores de competición, válvulas, bielas |
| Marina | Ejes de hélice, válvulas, intercambiadores de calor en agua de mar |
| Procesos químicos | Reactores, tanques y tuberías para ácido nítrico o cloruros |

## Comparativa con materiales similares
Frente al aluminio de alta resistencia 7075-T6, el Ti-6Al-4V proporciona una resistencia específica alrededor del 20 % superior y una resistencia a la corrosión muy superior, aunque su coste es entre 5 y 10 veces mayor.

| Material | Densidad (g/cm³) | Resistencia tracción (MPa) | Resistencia específica (kN·m/kg) | Resistencia a la corrosión marina |
| --- | --- | --- | --- | --- |
| Ti-6Al-4V (recocido) | 4.43 | 950 | 214 | Excelente (5/5) |
| Titanio Grado 2 (CP) | 4.51 | 345 | 76 | Excelente (5/5) |
| Aleación Al 7075-T6 | 2.81 | 572 | 204 | Pobre (requiere protección) |
| Acero inoxidable 304 | 8.00 | 580 | 73 | Buena (3/5) |

## Preguntas frecuentes (FAQ)

### ¿Cuál es la densidad del Ti-6Al-4V?
La densidad típica es de 4.43 g/cm³, lo que representa un ahorro de peso del 45 % frente al acero inoxidable común.

### ¿Qué resistencia a la tracción se puede alcanzar?
En estado recocido se obtienen entre 900 y 1000 MPa, mientras que tras solubilización y envejecimiento la resistencia sobrepasa los 1100 MPa.

### ¿A qué temperatura funde esta aleación?
El intervalo de fusión se sitúa entre 1 605 °C y 1 660 °C (1 878–1 933 K), típico de las aleaciones de titanio.

### ¿Cuál es el módulo de elasticidad?
El módulo de Young oscila entre 110 y 119 GPa, aproximadamente la mitad que el del acero, lo que otorga mayor flexibilidad.

### ¿Cuál es la conductividad térmica?
La conductividad térmica a temperatura ambiente es de 7.1–7.3 W/m·K, siendo aproximadamente 1/10 de la del aluminio puro.

### ¿Qué resistencia a la corrosión exhibe en agua de mar?
En ambientes marinos la calificación es de 5 sobre 5, indicando inmunidad total a la corrosión por picaduras y grietas.

## Fuentes consultadas

- **azom.com**: https://www.azom.com/properties.aspx?ArticleID=1547
- **engineeringtoolbox.com**: https://www.engineeringtoolbox.com/properties-aluminum-pipe-d_1340.html
