Repository: sha5dow/mechdatum

File: src/content/docs/materials/tool-steel-a2.md
---
title: "Acero Herramienta A2"
sidebar:
  label: "Acero Herramienta A2"
description: "Ficha tecnica: Acero Herramienta A2"
keywords: ["A2 tool steel properties specifications", "materials"]
category: "materials"
topic: "ferrous-metals"
subcategory: "tool-steels"
skill: "material-properties"
launch_phase: 1
last_updated: "2026-07-21"
verified: true
---

El acero herramienta A2 es un acero para trabajos en frío de temple al aire, de aleación media, con un contenido de carbono entre 0.95 % y 1.05 %. Su composición, que incluye cromo y molibdeno, le confiere una elevada templabilidad y permite alcanzar durezas de 63–65 HRC con un enfriamiento en aire en secciones de hasta 100 mm de diámetro. Este comportamiento minimiza la distorsión y el agrietamiento durante el temple. El A2 se caracteriza por una buena resistencia al desgaste, una dureza profunda y una maquinabilidad media, siendo apto para aplicaciones donde la estabilidad dimensional es crítica.

## Composición química

| Elemento | Contenido (%) |
| --- | --- |
| C | 0.95–1.05 |
| Mn | 1.00 máx. |
| Si | 0.50 máx. |
| Cr | 4.75–5.50 |
| Ni | 0.30 máx. |
| Mo | 0.90–1.40 |
| V | 0.15–0.50 |
| Cu | 0.25 máx. |
| P | 0.03 máx. |
| S | 0.03 máx. |

## Propiedades físicas

| Propiedad | Métrico | Imperial |
| --- | --- | --- |
| Densidad | 7.86 g/cm³ | 0.284 lb/in³ |
| Punto de fusión | 1424 °C | 2595 °F |

## Propiedades mecánicas

| Propiedad | Condición / Temperatura | Métrico | Imperial |
| --- | --- | --- | --- |
| Dureza Rockwell C | Endurecido al aire (promedio) | 63–65 HRC | 63–65 HRC |
| | Revenido a 205 °C | 60–62 HRC | 60–62 HRC |
| | Revenido a 260 °C | 59–61 HRC | 59–61 HRC |
| | Revenido a 315 °C | 58–60 HRC | 58–60 HRC |
| | Revenido a 370 °C | 57–59 HRC | 57–59 HRC |
| | Revenido a 425 °C | 57–59 HRC | 57–59 HRC |
| | Revenido a 480 °C | 57–59 HRC | 57–59 HRC |
| | Revenido a 540 °C | 56–58 HRC | 56–58 HRC |
| | Revenido a 595 °C | 50–52 HRC | 50–52 HRC |
| | Revenido a 650 °C | 42–44 HRC | 42–44 HRC |
| Módulo elástico | — | 190–210 GPa | 27 557–30 457 ksi |
| Módulo cortante | — | 78.0 GPa | 11 300 ksi |
| Módulo volumétrico (típico en aceros) | — | 140 GPa | 20 300 ksi |
| Relación de Poisson | — | 0.27–0.30 | 0.27–0.30 |
| Maquinabilidad (respecto al acero al carbono para herramientas) | — | 65 % | 65 % |

## Propiedades térmicas

| Propiedad | Condición | Métrico |
| --- | --- | --- |
| Coeficiente de dilatación térmica | 20–100 °C | 10.7 × 10⁻⁶ /°C |

## Tratamientos térmicos

El acero A2 se calienta lentamente hasta 788 °C (1450 °F), se eleva a 954 °C (1750 °F) y se mantiene durante 30–45 minutos antes de retirarlo del horno y dejarlo enfriar al aire. El endurecimiento por aire proporciona una dureza de 63–65 HRC.

El revenido se realiza entre 177 °C (350 °F) y 538 °C (1000 °F), en función de la dureza final deseada. Para obtener 62 HRC se emplea una temperatura cercana a 177 °C, mientras que 56 HRC se consigue alrededor de 538 °C.

El recocido se lleva a cabo a 857 °C (1575 °F), seguido de un enfriamiento lento en horno a una velocidad máxima de 4 °C (40 °F) por hora.

## Mecanizado

La maquinabilidad del acero A2 es media, estimada en un 65 % respecto a un acero al carbono para herramientas de referencia. Se recomienda el trabajo en frío en estado recocido para operaciones de conformado por arranque de viruta.

## Soldadura

El acero A2 es soldable por tratarse de un acero aleado, aunque existe riesgo de formación de grietas. Se distinguen tres procedimientos:

- **Soldadura para endurecer el acero A2 recocido:** precalentar a la temperatura de austenización, enfriar hasta ~500 °C (932 °F), soldar a esa temperatura, enfriar hasta ~100 °C (212 °F) y utilizar electrodo de recargue duro.
- **Soldadura de reparación en estado endurecido y revenido:** precalentar a la temperatura de revenido (mínimo 200 °C / 392 °F), soldar a esa temperatura, recalentar inmediatamente a la temperatura de revenido (máx. 300 °C / 572 °F) durante 3 horas, enfriar al aire hasta ~80 °C (176 °F) y revenir de nuevo durante 2 horas. Usar electrodo de recargue duro.
- **Soldadura del acero A2 en estado recocido blando:** precalentar entre 300 °C y 500 °C (572–932 °F), soldar en ese rango y eliminar tensiones de inmediato. Emplear electrodo de aleación Cr-Mo para aceros estructurales.

## Forja

La forja se realiza en el intervalo de 1093 °C a 913 °C (2000 °F a 1675 °F). No se debe forjar por debajo de 899 °C (1650 °F) para evitar la formación de fisuras.

## Aplicaciones

El acero A2 se emplea principalmente en troqueles, cuchillas de corte (slitters), formas de matrices y otras herramientas donde se requiere una alta resistencia al desgaste. Es adecuado para trabajos en frío que demandan mínima distorsión tras el temple, como punzones, matrices de estampado y herramientas de conformado de chapa.

## Designaciones equivalentes

| Norma / País | Designación |
| --- | --- |
| AISI / ASTM / UNS | A2 (UNS T30102) |
| EN (Europa) | X100CrMoV5 (1.2363) |
| AFNOR (Francia) | Z 100 CDV 5 |
| DIN (Alemania) | 1.2363 |
| JIS (Japón) | SKD 12 |
| BS (Reino Unido) | BA 2 |
| SS (Suecia) | 2260 |
| Otras normas | ASTM A681, SAE J437, SAE J438, FED QQ-T-570 |

## Preguntas frecuentes (FAQ)

### ¿Cuál es la dureza máxima alcanzable del acero A2 después del temple al aire?
   El acero A2 puede alcanzar una dureza de 63–65 HRC en estado endurecido al aire.

### ¿A qué temperatura se debe forjar el acero A2?
   La forja debe realizarse entre 1093 °C y 913 °C (2000 °F y 1675 °F), sin descender de 899 °C (1650 °F).

### ¿Cuál es la temperatura de fusión del acero A2?
   El punto de fusión del acero A2 es de 1424 °C (2595 °F).

### ¿Cuál es el coeficiente de dilatación térmica del acero A2 entre 20 °C y 100 °C?
   El coeficiente de dilatación térmica es de 10.7 × 10⁻⁶ /°C.

### ¿Cuál es el contenido de carbono del acero A2?
   El contenido de carbono oscila entre 0.95 % y 1.05 %.

### ¿Cuál es la densidad del acero A2?
   La densidad es de 7.86 g/cm³ (0.284 lb/in³).

## Fuentes consultadas

- **azom.com**: https://www.azom.com/article.aspx?ArticleID=6218
- **engineeringtoolbox.com**: https://www.engineeringtoolbox.com/stainless-steel-classifications-d_368.html
- **steelnumber.com**: https://www.steelnumber.com/en/equivalent_steel_iron_eu.php?zname_id=636

File: src/content/docs/materials/tool-steel-d2.md
---
title: "Acero Herramienta D2"
sidebar:
  label: "Acero Herramienta D2"
description: "Ficha tecnica: Acero Herramienta D2"
keywords: ["D2 tool steel properties specifications", "materials"]
category: "materials"
topic: "ferrous-metals"
subcategory: "tool-steels"
skill: "material-properties"
launch_phase: 1
last_updated: "2026-07-21"
verified: true
---

El acero herramienta D2 es un acero de alto carbono y alto cromo para trabajo en frío, perteneciente al grupo D de la clasificación AISI. Su contenido de carbono oscila entre 1.40 y 1.60 %, con un cromo de 11.00 a 13.00 %, lo que le confiere una resistencia al desgaste excepcional. Presenta temple al aire y buena estabilidad dimensional, siendo el grado más utilizado de su grupo para aplicaciones que requieren largas series de producción.

## Composición química
| Elemento | Contenido (%) |
| --- | --- |
| C | 1.40 – 1.60 |
| Mn | 0.60 |
| Si | 0.60 |
| Co | 1.00 |
| Cr | 11.00 – 13.00 |
| Mo | 0.70 – 1.20 |
| V | 1.10 |
| P | 0.03 máx. |
| Ni | 0.30 |
| Cu | 0.25 |
| S | 0.03 máx. |

## Propiedades físicas
| Propiedad | Métrico | Imperial |
| --- | --- | --- |
| Densidad | 7.7 x 10³ kg/m³ | 0.278 lb/in³ |
| Punto de fusión | 1421 °C | 2590 °F |

## Propiedades mecánicas por estado de tratamiento
Las propiedades mecánicas indicadas corresponden al material en estado templado y revenido.

| Propiedad | Métrico | Imperial |
| --- | --- | --- |
| Dureza, Rockwell C | 62 | 62 |
| Dureza, Knoop (convertida de Rockwell C) | 769 | 769 |
| Dureza, Vickers | 748 | 748 |
| Resistencia al impacto Izod sin entalla | 77.0 J | 56.8 ft-lb |
| Módulo de elasticidad | 190 – 210 GPa | 27557 – 30457 ksi |
| Coeficiente de Poisson | 0.27 – 0.30 | 0.27 – 0.30 |

## Propiedades térmicas
| Propiedad | Métrico | Condiciones |
| --- | --- | --- |
| Coeficiente de expansión térmica | 10.4 x 10⁻⁶ / °C | 20 – 100 °C |

## Tratamiento térmico
El proceso de temple del acero D2 se realiza con un precalentamiento lento hasta 815 °C (1500 °F), seguido de un aumento de temperatura hasta 1010 °C (1850 °F). El material se mantiene a esta temperatura de austenización entre 20 y 45 minutos para finalmente proceder al enfriamiento al aire (temple al aire).

## Forjado
El forjado del acero D2 debe efectuarse en un rango de temperatura que comienza en 1065 °C (1950 °F) y desciende hasta un mínimo de 954 °C (1750 °F). No se recomienda forjar por debajo de 926 °C (1700 °F) para evitar la aparición de grietas.

## Recocido
El recocido se lleva a cabo calentando el acero a una temperatura de entre 871 y 898 °C (1600 – 1650 °F). Posteriormente, se debe realizar un enfriamiento lento en el horno a una velocidad de 4.4 °C (40 °F) por hora o inferior para lograr un ablandamiento adecuado.

## Revenido
La temperatura de revenido para el acero D2 se selecciona típicamente entre 150 °C y 540 °C, dependiendo del balance deseado entre dureza y tenacidad. Para mantener una alta dureza superficial (superior a 60 HRC), se suele aplicar revenidos en el rango bajo, mientras que el rango alto puede provocar un ligero ablandamiento pero mejora la tenacidad.

## Aplicaciones por industria
| Industria | Aplicaciones típicas |
| --- | --- |
| Automotriz y estampado | Matrices de corte, punzones, dados de embutición profunda y herramientas de conformado en frío para la producción de carrocerías. |
| Manufactura mecánica | Rodillos de laminación, roscadoras, herramientas de moleteado y cuchillas de corte para chapas metálicas de gran espesor. |
| Moldes y matrices | Moldes de inyección de plásticos reforzados, insertos para moldes y matrices de compactación de polvos metálicos. |
| Alimentaria y empaque | Cuchillas industriales para corte de papel, láminas plásticas y metales no ferrosos, así como troqueles de corte preciso en la industria del empaque. |
| Metrología | Calibres, galgas de verificación y componentes de utillaje sujetos a desgaste abrasivo constante. |

## Comparativa con materiales similares
| Propiedad | D2 | D3 | D6 |
| --- | --- | --- | --- |
| Carbono (%) | 1.40 – 1.60 | 2.00 – 2.35 | 2.00 – 2.35 |
| Cromo (%) | 11.00 – 13.00 | 11.00 – 13.50 | 11.00 – 13.00 |
| Dureza de trabajo típica (HRC) | 58 – 62 | 58 – 63 | 58 – 63 |
| Temple | Aire | Aceite (secciones pequeñas con gas) | Aceite |
| Resistencia al desgaste | Muy alta | Extrema | Extrema |
| Tenacidad relativa | Media | Baja | Baja |

## Preguntas frecuentes (FAQ)
<details>
<summary>1. ¿Cuál es la dureza máxima que puede alcanzar el acero D2 después del tratamiento térmico?</summary>
El acero D2 puede alcanzar una dureza máxima de 62 Rockwell C (748 Vickers) después de un temple y revenido estándar de baja temperatura.
</details>
<details>
<summary>2. ¿Cuál es la temperatura de fusión del acero herramienta D2?</summary>
La temperatura de fusión del acero D2 es de 1421 °C (2590 °F).
</details>
<details>
<summary>3. ¿En qué rango de temperaturas se debe forjar el acero D2?</summary>
El forjado debe realizarse iniciando a 1065 °C (1950 °F) y finalizando como mínimo a 954 °C (1750 °F), sin bajar de 926 °C (1700 °F).
</details>
<details>
<summary>4. ¿Cuál es la designación europea equivalente para el acero D2?</summary>
La designación europea equivalente según la norma DIN para el acero D2 es 1.2379.
</details>
<details>
<summary>5. ¿Qué porcentaje de carbono distingue al acero D2?</summary>
El porcentaje de carbono del acero D2 se distingue por estar en el rango de 1.40 a 1.60 % de su composición total.
</details>
<details>
<summary>6. ¿Cuánto tiempo se debe mantener el acero D2 a la temperatura de austenización durante el temple?</summary>
El material debe mantenerse a la temperatura de austenización de 1010 °C (1850 °F) durante un período de 20 a 45 minutos.
</details>

## Fuentes consultadas

- **azom.com**: https://www.azom.com/article.aspx?ArticleID=6214
- **engineeringtoolbox.com**: https://www.engineeringtoolbox.com/engineering-materials-properties-d_1225.html
- **steelnumber.com**: https://www.steelnumber.com/en/equivalent_steel_iron_eu.php?zname_id=638

File: src/content/docs/materials/tool-steel-h13.md
---
title: "Acero Herramienta H13"
sidebar:
  label: "Acero Herramienta H13"
description: "Ficha tecnica: Acero Herramienta H13"
keywords: ["H13 tool steel properties specifications", "materials"]
category: "materials"
topic: "ferrous-metals"
subcategory: "tool-steels"
skill: "material-properties"
launch_phase: 1
last_updated: "2026-07-21"
verified: true
---

El acero AISI H13 es un acero para trabajo en caliente de la serie H de la clasificación AISI, que se distingue por su combinación de cromo‑molibdeno‑vanadio. Este material ofrece alta templabilidad, excelente resistencia a la fatiga térmica y buena tenacidad tanto en caliente como en frío, características que lo convierten en el acero herramienta más utilizado en aplicaciones de moldes y matrices sometidos a ciclos térmicos severos.

## Composición química
La composición química nominal del H13, con valores en porcentaje en peso, se define por los siguientes rangos.

| Elemento | Contenido (%) |
| --- | --- |
| Carbono, C | 0.32 – 0.45 |
| Manganeso, Mn | 0.20 – 0.50 |
| Silicio, Si | 0.80 – 1.20 |
| Cromo, Cr | 4.75 – 5.50 |
| Molibdeno, Mo | 1.10 – 1.75 |
| Vanadio, V | 0.80 – 1.20 |
| Níquel, Ni | ≤ 0.30 |
| Cobre, Cu | ≤ 0.25 |
| Fósforo, P | ≤ 0.030 |
| Azufre, S | ≤ 0.030 |

## Propiedades físicas
A temperatura ambiente (20 °C) la densidad del H13 es de 7.80 g/cm³ (0.282 lb/in³) y su punto de fusión se sitúa en 1427 °C (2600 °F).

| Propiedad | Métrico | Imperial |
| --- | --- | --- |
| Densidad a 20 °C | 7.80 g/cm³ | 0.282 lb/in³ |
| Punto de fusión | 1427 °C | 2600 °F |

## Propiedades mecánicas
Los valores de resistencia varían sensiblemente con el estado de tratamiento térmico; en condición de temple y revenido la resistencia última a tracción puede situarse entre 1200 y 1590 MPa (174 – 231 ksi).

| Propiedad | Estado recocido | Temple y revenido (45‑50 HRC) |
| --- | --- | --- |
| Resistencia a tracción, última | 680 MPa (99 ksi) | 1200 – 1590 MPa (174 – 231 ksi) |
| Límite elástico, 0.2 % | 450 MPa (65 ksi) | 1000 – 1380 MPa (145 – 200 ksi) |
| Reducción de área | 55 % | 50 % |
| Módulo de elasticidad | 207 GPa (30 000 ksi) | 215 GPa (31 200 ksi) |
| Coeficiente de Poisson | 0.27 – 0.30 | 0.27 – 0.30 |
| Dureza Brinell (HB) | 190 – 230 HB | 420 – 480 HB (equivalente) |

## Propiedades térmicas
El coeficiente de dilatación térmica entre 20 °C y 100 °C es 10.4 × 10⁻⁶ /°C (5.8 × 10⁻⁶ /°F) y la conductividad térmica a 215 °C alcanza 28.6 W/m·K (199 BTU·in/h·ft²·°F).

| Propiedad | Condición | Valor métrico | Valor imperial |
| --- | --- | --- | --- |
| Coeficiente de expansión térmica (20‑100 °C) | — | 10.4 × 10⁻⁶ /°C | 5.8 × 10⁻⁶ /°F |
| Conductividad térmica a 215 °C | — | 28.6 W/m·K | 199 BTU·in/h·ft²·°F |

## Designaciones equivalentes
Existen numerosas equivalencias internacionales para el acero H13; las más habituales se recogen a continuación.

| Norma / País | Designación |
| --- | --- |
| DIN / Alemania | 1.2344 (X40CrMoV5-1) |
| JIS / Japón | SKD61 |
| AFNOR / Francia | Z 40 COV 5 |
| BS / Reino Unido | BH 13 |
| UNS / EE. UU. | T20813 |
| AMS / EE. UU. | 6408 |
| ISO | X40CrMoV5‑1 |

## Tratamiento térmico
El ciclo típico de tratamiento térmico para H13 incluye un precalentamiento escalonado hasta 816 °C (1500 °F) antes de la austenización, seguido de temple en aceite o al vacío y revenido doble para estabilizar la dureza.

| Operación | Temperatura | Medio de enfriamiento | Dureza resultante |
| --- | --- | --- | --- |
| Recocido de ablandamiento | 845 – 870 °C (1550 – 1600 °F) | Horno (enfriamiento lento) | ≤ 229 HB |
| Precalentamiento | 650 – 815 °C (1200 – 1500 °F) | — | — |
| Austenización (temple) | 1010 – 1040 °C (1850 – 1905 °F) | Aceite, gas o vacío | 54 – 56 HRC (antes de revenir) |
| Revenido (primero) | 530 – 650 °C (985 – 1200 °F) | Aire | 44 – 52 HRC (según temperatura) |
| Revenido (segundo) | 20 °C por debajo del primero | Aire | Ajuste final de dureza y tenacidad |

## Fabricación
Dentro de los aceros herramienta, la maquinabilidad del H13 en estado recocido equivale al 75 % de la correspondiente a los aceros del grupo W, lo que permite mecanizado convencional con herramientas de metal duro.

### Forja
El acero H13 se forja en el intervalo de 900 a 1120 °C (1650 – 2050 °F). Después de la forja es necesario un enfriamiento lento en vermiculita o arena para evitar grietas, seguido de un recocido de ablandamiento.

### Soldadura
El H13 es soldable siempre que se apliquen procedimientos adecuados. Se recomienda precalentar la pieza entre 300 y 400 °C (572 – 752 °F), utilizar electrodos de composición similar y realizar un tratamiento postsoldadura de alivio de tensiones a 530 – 560 °C.

## Aplicaciones
Gracias a su combinación de resistencia en caliente, tenacidad y resistencia al choque térmico, el H13 se emplea mayoritariamente en la fabricación de matrices y herramientas sometidas a ciclos térmicos y mecánicos intensos.

| Industria | Componentes típicos |
| --- | --- |
| Fundición a presión | Machos, matrices para aluminio, magnesio y zinc |
| Extrusión de metales no férreos | Dados, mandriles y bloques de extrusión para aluminio |
| Forja en caliente | Estampas, contramatrices y expulsores |
| Inyección de plásticos | Matrices para plásticos reforzados o de alta temperatura |
| Trabajo en frío | Cuchillas de corte, punzones y matrices de acuñación |

## Comparativa con materiales similares
Frente a otros aceros para trabajo en caliente como el H11 (1.2343) o el H21, el H13 presenta una tenacidad superior y una mejor resistencia al agrietamiento térmico.

| Propiedad | H13 (1.2344) | H11 (1.2343) | H21 |
| --- | --- | --- | --- |
| Contenido de carbono (%) | 0.32 – 0.45 | 0.33 – 0.41 | 0.26 – 0.36 |
| Contenido de vanadio (%) | 0.80 – 1.20 | 0.30 – 0.50 | 0.30 – 0.60 |
| Tenacidad relativa | Alta | Media‑alta | Media |
| Resistencia al revenido hasta | 540 °C | 520 °C | 480 °C |
| Principales usos | Die casting, extrusión | Forja, dummies | Laminación, calibres |

## Preguntas frecuentes (FAQ)
### ¿Cuál es la dureza típica del H13 después del temple y revenido?
Después de un temple a 1020 °C y revenido en el rango de 530‑650 °C, el H13 alcanza durezas entre 44 HRC y 52 HRC, dependiendo de la temperatura exacta de revenido.

### ¿Hasta qué temperatura puede trabajar el H13 en servicio continuo?
El H13 conserva valores útiles de dureza y resistencia hasta aproximadamente 540 °C en servicio continuo, aunque puede soportar picos más elevados en ciclos cortos.

### ¿Cómo afecta el revenido a la resistencia a tracción?
A medida que la temperatura de revenido sube de 500 °C a 650 °C, la resistencia última a tracción disminuye de unos 1590 MPa a 1200 MPa, incrementando la tenacidad.

### ¿Es posible nitrurar el H13?
Sí, el H13 acepta tratamientos de nitruración, gas o iónica, logrando capas superficiales con dureza superior a 900 HV (≈68 HRC), lo que mejora notablemente su resistencia al desgaste.

### ¿Cuál es la temperatura de recocido recomendada?
El recocido de ablandamiento se realiza entre 845 °C y 870 °C con enfriamiento lento en horno, obteniendo una dureza máxima de 229 HB.

### ¿Con qué materiales compite directamente el H13?
El H13 compite con aceros como el H11 y el 1.2367 (X38CrMoV5‑3) en aplicaciones de die casting y extrusión; se diferencia de ellos por su mayor contenido de vanadio, lo que le confiere mejor resistencia al desgaste y a la fatiga térmica.

## Fuentes consultadas

- **azom.com**: https://www.azom.com/article.aspx?ArticleID=9107
- **engineeringtoolbox.com**: https://www.engineeringtoolbox.com/engineering-materials-properties-d_1225.html
- **steelnumber.com**: https://www.steelnumber.com/en/steel_composition_eu.php?name_id=989

File: src/content/docs/materials/tool-steel-m2.md
---
title: "Acero Herramienta M2"
sidebar:
  label: "Acero Herramienta M2"
description: "Ficha tecnica: Acero Herramienta M2"
keywords: ["M2 high speed steel properties specifications", "materials"]
category: "materials"
topic: "ferrous-metals"
subcategory: "tool-steels"
skill: "material-properties"
launch_phase: 1
last_updated: "2026-07-21"
verified: true
---

El acero herramienta M2 es un acero rápido al molibdeno del grupo M según la clasificación AISI, representando más del 95 % de los aceros rápidos fabricados en Estados Unidos. Posee un contenido de carbono elevado y una resistencia al desgaste superior a la del acero rápido M1. Su combinación de molibdeno, tungsteno y vanadio le confiere una excelente capacidad de corte a altas temperaturas, manteniendo durezas superiores a 60 HRC incluso en condiciones severas de trabajo. Se suministra normalmente en estado recocido y puede ser recubierto con nitruro de titanio o carburo de titanio mediante deposición física de vapor para mejorar aún más su vida útil.

## Composición química
| Elemento | Contenido (%) |
| --- | --- |
| Carbono (C) | 0.78 – 1.05 |
| Manganeso (Mn) | 0.15 – 0.40 |
| Silicio (Si) | 0.20 – 0.45 |
| Cromo (Cr) | 3.75 – 4.50 |
| Níquel (Ni) | ≤ 0.30 |
| Molibdeno (Mo) | 4.50 – 5.50 |
| Tungsteno (W) | 5.50 – 6.75 |
| Vanadio (V) | 1.75 – 2.20 |
| Cobre (Cu) | ≤ 0.25 |
| Fósforo (P) | ≤ 0.03 |
| Azufre (S) | ≤ 0.03 |

## Propiedades físicas
| Propiedad | Valor (SI) | Valor (Imperial) |
| --- | --- | --- |
| Densidad | 8.16 g/cm³ | 0.294 lb/pulg³ |
| Punto de fusión | 1425 °C | 2600 °F |

## Propiedades mecánicas
| Propiedad | Condición | Valor (SI) | Valor (Imperial) |
| --- | --- | --- | --- |
| Dureza Rockwell C | Templado a 1204 °C (2200 °F) | 65 HRC | 65 HRC |
| Dureza Rockwell C | Revenido a 621 °C (1150 °F) | 62 HRC | 62 HRC |
| Resistencia a la compresión | Revenido a 149 °C (300 °F) | 3250 MPa | 471 000 psi |
| Impacto Izod sin entalla | Revenido a 149 °C (300 °F) | 67 J | 49.4 pie·lb |
| Pérdida por abrasión (ASTM G65) | Estado templado | 25.8 mm³ | 25.8 mm³ |
| Pérdida por abrasión (ASTM G65) | Revenido a 691 °C (1275 °F) | 77.7 mm³ | 77.7 mm³ |
| Módulo elástico | -- | 190 – 210 GPa | 27 557 – 30 458 ksi |
| Coeficiente de Poisson | -- | 0.27 – 0.30 | 0.27 – 0.30 |

## Propiedades térmicas
| Propiedad | Rango de temperatura | Valor (SI) | Valor (Imperial) |
| --- | --- | --- | --- |
| Coeficiente de dilatación térmica (CTE) | 20 – 100 °C | 10.0 μm/m·°C | 5.56 μpulg/pulg·°F |
| Coeficiente de dilatación térmica (CTE) | 20 – 500 °C | 12.2 μm/m·°C | 6.78 μpulg/pulg·°F |
| Coeficiente de dilatación térmica (CTE) | 20 – 850 °C | 12.6 μm/m·°C | 7.00 μpulg/pulg·°F |
| Conductividad térmica | 20 °C | ~ 24 W/m·K | -- |

## Otras designaciones
| Norma / País | Designación |
| --- | --- |
| AISI / ASTM (EE. UU.) | M2 |
| UNS | T11302 |
| EN (Europa) | HS6-5-2 (1.3339) |
| DIN (Alemania) | 1.3343 |
| AFNOR (Francia) | 06-05-04-02 / Z85WDCV06-05-04-02 |
| JIS (Japón) | SKH51 (similar SKH9) |
| SS (Suecia) | 2722 |
| BS (Reino Unido) | BM2 |
| UNI (Italia) | HS6-5-2 |
| ISO | HS6-5-2 |

## Fabricación y tratamiento térmico

### Maquinabilidad
La maquinabilidad del acero M2 en estado recocido es aproximadamente del 65 % al 75 % de la del acero de herramienta al agua del grupo W, lo que equivale a una calificación moderadamente baja. Se recomienda el uso de herramientas de corte de carburo cementado y velocidades de corte reducidas en comparación con aceros de baja aleación.

### Tratamiento térmico
El acero M2 alcanza su máximo rendimiento mediante un ciclo térmico controlado que incluye precalentamiento, austenización a alta temperatura, temple y revenidos múltiples. El revenido a temperaturas entre 540 °C y 600 °C produce un endurecimiento secundario notable, elevando la dureza varios puntos HRC por encima del valor recién templado.

### Recocido
Calentar uniformemente a 870 – 900 °C, mantener durante 2 a 4 horas y enfriar lentamente en el horno a una velocidad ≤ 10 °C/h hasta alcanzar temperatura ambiente, obteniendo una dureza típica de 230 – 250 HB. Este estado es el adecuado para operaciones de mecanizado y conformado.

### Temple
Precalentar en dos etapas: 550 – 600 °C y 850 – 900 °C. Austentizar a 1190 – 1230 °C (idealmente 1210 – 1220 °C) con un tiempo de permanencia de 2 a 5 minutos para secciones delgadas y hasta 15 minutos para secciones grandes. El temple puede realizarse en aceite, sal fundida (550 °C) o mediante enfriamiento en aire a presión para piezas de gran tamaño.

### Revenido
Realizar al menos dos revenidos (preferiblemente tres) a 540 – 600 °C, con duraciones de 1 a 2 horas cada uno, enfriando al aire entre ciclos. La dureza resultante varía de 62 a 65 HRC en función de la temperatura exacta de revenido. El revenido a 550 °C suele ofrecer la mejor combinación de dureza y tenacidad.

## Aplicaciones
El acero M2 se emplea ampliamente en la fabricación de herramientas de corte y conformado que operan a altas velocidades y temperaturas moderadas. Entre las aplicaciones típicas se incluyen:
- Brocas, fresas y escariadores.
- Machos de roscar.
- Cuchillas y sierras circulares.
- Punzones, matrices de estampado y herramientas de extrusión en frío.
- Herramientas de corte para madera y plásticos reforzados.
- Instrumental quirúrgico y dental (cuando se requiere alta resistencia al desgaste).

## Comparativa con materiales similares
| Propiedad | M2 | M1 | M7 | T1 |
| --- | --- | --- | --- | --- |
| Contenido de C (%) | 0.85 | 0.80 | 1.00 | 0.75 |
| Mo + W total (%) | 11 | 9.5 | 10.5 | 18 (solo W) |
| Dureza máxima (HRC) | 65 | 65 | 65 | 65 |
| Resistencia al desgaste | Alta | Buena | Muy alta | Alta |
| Tenacidad | Buena | Muy buena | Moderada | Buena |
| Coste relativo | 100 % | 110 – 120 % | 130 – 140 % | 150 – 180 % |
| Aplicación principal | Uso universal | Brocas y fresas pequeñas | Herramientas desgaste extremo | Trabajos pesados |

## Preguntas frecuentes (FAQ)

### ¿Cuál es la dureza máxima que puede alcanzar el acero M2 después del tratamiento térmico?
La dureza máxima en estado templado es de 65 HRC, y tras un revenido típico a 540 – 600 °C se obtiene 62 – 65 HRC.

### ¿Qué temperatura de trabajo máxima soporta el acero M2 sin perder su filo?
Puede trabajar de forma continua a temperaturas de hasta 560 °C manteniendo una dureza superior a 58 HRC, lo que equivale a una velocidad de corte significativamente mayor que la de los aceros al carbono.

### ¿Cuánto molibdeno y tungsteno contiene aproximadamente la aleación M2?
El contenido nominal es de 5 % de molibdeno y 6 % de tungsteno, sumando alrededor del 11 % en peso de elementos formadores de carburos.

### ¿Qué norma europea equivale directamente al acero M2?
El equivalente más cercano es el acero HS6-5-2 según EN ISO 4957, también identificado con el número de material 1.3339.

### ¿Cuál es el valor típico del coeficiente de dilatación térmica entre 20 °C y 500 °C?
El coeficiente de dilatación térmica lineal es de 12.2 μm/m·°C en ese intervalo, lo que lo sitúa en un valor moderado entre los aceros herramienta.

### ¿Cuánto vale la resistencia a la compresión del M2 después de un revenido a 149 °C?
La resistencia a la compresión alcanza 3250 MPa, indicando una excelente capacidad para soportar cargas en herramientas de deformación y corte.

## Fuentes consultadas

- **azom.com**: https://www.azom.com/article.aspx?ArticleID=6174
- **engineeringtoolbox.com**: https://www.engineeringtoolbox.com/engineering-materials-properties-d_1225.html
- **steelnumber.com**: https://www.steelnumber.com/en/equivalent_steel_iron_eu.php?zname_id=11913

File: src/content/docs/materials/tool-steel-o1.md
---
title: "Acero Herramienta O1"
sidebar:
  label: "Acero Herramienta O1"
description: "Ficha tecnica: Acero Herramienta O1"
keywords: ["O1 tool steel properties specifications", "materials"]
category: "materials"
topic: "ferrous-metals"
subcategory: "tool-steels"
skill: "material-properties"
launch_phase: 1
last_updated: "2026-07-21"
verified: true
---

El acero herramienta O1 es un acero de trabajo en frío templable en aceite con un contenido de carbono entre 0.85 % y 1.00 %, lo que le confiere alta dureza tras el tratamiento térmico.

## Composición química
La composición química del acero O1 incluye entre 0.85 % y 1.00 % de carbono, 1.00–1.40 % de manganeso y 0.40–0.60 % de cromo.

| Elemento | Contenido (%) |
| --- | --- |
| C   | 0.85 – 1.00 |
| Mn  | 1.00 – 1.40 |
| Si  | 0.50 máx. |
| Cr  | 0.40 – 0.60 |
| Ni  | 0.30 máx. |
| W   | 0.40 – 0.60 |
| V   | 0.30 máx. |
| Cu  | 0.25 máx. |
| P   | 0.03 máx. |
| S   | 0.03 máx. |

## Propiedades físicas
La densidad del acero O1 endurecido a 62 HRC es de 7.81 g/cm³ a temperatura ambiente.

| Propiedad | Métrico | Imperial |
| --- | --- | --- |
| Densidad @ 20 °C (endurecido a 62 HRC) | 7.81 g/cm³ | 0.282 lb/in³ |
| Densidad @ 191 °C (375 °F), endurecido a 62 HRC | 7.75 g/cm³ | 0.280 lb/in³ |
| Densidad @ 399 °C (750 °F), endurecido a 62 HRC | 7.70 g/cm³ | 0.278 lb/in³ |
| Punto de fusión | 1421 °C | 2590 °F |

## Propiedades mecánicas
En estado de suministro recocido blando, la dureza Brinell del acero O1 es de 190 HB.

| Propiedad | Condición | Métrico | Imperial |
| --- | --- | --- | --- |
| Dureza Brinell | Recocido blando (entrega) | 190 HB | 190 HB |
| Dureza Rockwell C | Revenido entre 149–649 °C (300–1200 °F) | 34 – 64 HRC | 34 – 64 HRC |
| Módulo elástico | Endurecido a 62 HRC | 193 GPa | 28 000 ksi |
| Módulo elástico @ 191 °C (375 °F) | Endurecido a 62 HRC | 186 GPa | 27 000 ksi |
| Módulo elástico @ 399 °C (750 °F) | Endurecido a 62 HRC | 172 GPa | 25 000 ksi |
| Límite elástico a compresión (0.2 %) | 50 HRC | 1350 MPa | 196 000 psi |
|  | 55 HRC | 1800 MPa | 261 000 psi |
|  | 60 HRC | 2150 MPa | 312 000 psi |
|  | 62 HRC | 2200 MPa | 319 000 psi |

## Propiedades térmicas
El coeficiente de expansión térmica lineal del acero O1 es de 10.6 × 10⁻⁶ / °C en el intervalo de 20 a 260 °C.

| Propiedad | Condiciones |
| --- | --- |
| Coeficiente de dilatación térmica | 10.6 × 10⁻⁶ / °C (20 – 260 °C) |

## Tratamiento térmico
El temple del acero O1 se realiza calentando a 788–816 °C y manteniendo la temperatura durante 10 a 30 minutos antes del enfriamiento en aceite.

**Recocido**  
Calentar a 788 °C (1450 °F) y enfriar lentamente en horno a menos de 4 °C/h (40 °F/h).

**Temple**  
Precalentar lentamente hasta 649 °C (1200 °F) y luego calentar a 788–816 °C (1450–1500 °F). Mantener 10–30 min y templar en aceite. Para secciones grandes se recomienda un precalentamiento adicional a 300–500 °C (572–932 °F).

**Revenido**  
Realizar a 177–260 °C (350–500 °F) para obtener durezas entre 62 y 57 HRC.

**Martempering**  
Procedimiento alternativo de temple en baño de sales que reduce la distorsión, aplicable con el equipo adecuado.

## Procesos de fabricación
La maquinabilidad del acero O1 en estado recocido alcanza el 90 % de la de un acero de baja aleación templable en agua.

**Mecanizado**  
Excelente en estado recocido; índice de maquinabilidad del 90 % respecto al acero W1.

**Conformado**  
Puede conformarse fácilmente en estado recocido mediante métodos convencionales.

**Trabajo en frío**  
Se trabaja sin dificultad en condición de recocido.

**Forja**  
Calentar a 1038 °C (1900 °F) y forjar hasta 857 °C (1575 °F). No forjar por debajo de 816 °C (1550 °F).

**Soldadura**  
- *Soldadura en estado recocido*: precalentar a 300–500 °C (572–932 °F), soldar a esa temperatura y eliminar tensiones inmediatamente. Electrodo preferente: Cr-Mo aleado.  
- *Soldadura antes del temple*: calentar a temperatura de temple, enfriar a 500 °C (932 °F), soldar a esa temperatura y templar de inmediato. Electrodo de recargue duro.  
- *Soldadura de reparación (estado templado y revenido)*: precalentar a un mínimo de 200 °C (93 °F), soldar a esa temperatura, calentar de inmediato hasta un máximo de 300 °C (572 °F) y mantener 2 h. Electrodo de recargue duro.

## Aplicaciones
En aplicaciones de corte, el acero O1 se utiliza con durezas de trabajo típicas entre 58 y 62 HRC.

- Matrices de corte y punzonado para series cortas
- Punzones y matrices de estampado en frío
- Herramientas de corte de uso general (machos, fresas, brocas)
- Calibres y utillajes de verificación
- Hojas de cizalla y cuchillas industriales que operan a temperatura ambiente
- Moldes de inyección para producciones cortas

## Designaciones equivalentes
El acero O1 cuenta con al menos cinco designaciones normalizadas internacionales que lo identifican como acero de trabajo en frío al aceite.

| Norma / Estándar | Designación |
| --- | --- |
| DIN | 1.2510 |
| BS | BO 1 |
| ASTM | A681 (tipo O1) |
| UNS | T31501 |
| SAE | J437 / J438 (O1) |
| FED | QQ-T-570 |

## Comparativa con otros aceros
Frente al acero A2 de temple al aire, el O1 presenta una maquinabilidad aproximadamente un 30 % mayor en estado recocido, si bien su resistencia al desgaste y estabilidad dimensional son inferiores.

| Característica | O1 | A2 | D2 |
| --- | --- | --- | --- |
| Tipo de temple | Aceite | Aire | Aire/Aceite |
| Contenido de carbono (%) | 0.85–1.00 | 0.95–1.05 | 1.40–1.60 |
| Cromo (%) | 0.40–0.60 | 4.75–5.50 | 11.0–13.0 |
| Dureza máxima (HRC) | 64 | 62 | 62 |
| Resistencia al desgaste | Media | Alta | Muy alta |
| Tenacidad | Media | Buena | Baja |
| Estabilidad dimensional en temple | Moderada | Alta | Alta |
| Maquinabilidad en recocido | 90 % | 65 % | 45 % |

## Preguntas frecuentes (FAQ)

### ¿Cuál es la dureza máxima que puede alcanzar el acero O1 tras temple y revenido?
El acero O1 puede alcanzar una dureza de 64 HRC mediante temple en aceite seguido de un revenido bajo.

### ¿A qué temperatura se realiza el temple del acero O1?
La temperatura de austenización para temple oscila entre 788 °C y 816 °C, con mantenimiento de 10 a 30 minutos antes del enfriamiento en aceite.

### ¿Cuál es la temperatura de forja recomendada para el O1?
La forja se lleva a cabo en el intervalo de 1038 °C a 857 °C y nunca por debajo de 816 °C.

### ¿Qué porcentaje de carbono contiene el acero herramienta O1?
El contenido de carbono se sitúa entre 0.85 % y 1.00 %, lo que le proporciona alta templabilidad.

### ¿Cuál es la densidad del acero O1 a temperatura ambiente?
A 20 °C y endurecido a 62 HRC, la densidad es de 7.81 g/cm³ (0.282 lb/in³).

### ¿Cuál es el coeficiente de dilatación térmica del O1?
El coeficiente de expansión térmica lineal es de 10.6 × 10⁻⁶ / °C en el rango de 20 °C a 260 °C.

## Fuentes consultadas

- **azom.com**: https://www.azom.com/article.aspx?ArticleID=6229
- **engineeringtoolbox.com**: https://www.engineeringtoolbox.com/alloy-steel-d_1741.html
- **steelnumber.com**: https://www.steelnumber.com/en/search_form_eu.php
